Repository: shengerkuangye/work_hardening_paper

# Grade 4 工业纯钛旋锻冷变形项目

## 当前状态

本仓库研究 Grade 4 工业纯钛棒材在室温旋锻冷变形过程中的拉伸响应、加工硬化行为和显微组织演化。当前编辑稿为 [manuscript_revision_2026-09-08.md](/home/abcd/repos/work_hardening_paper/manuscript_revision_2026-09-08.md)，按力学性能、晶粒与晶界、ODF/Schmid、TEM 预留、GND 及强化贡献展开，目标为中科院一区、具体期刊待定。本轮已完成可由现有资料支持的全文修订；需人工逐项确认的内容见[模块审核顺序](/home/abcd/repos/work_hardening_paper/docs/2026-09-08-manuscript-module-review.md)及[数据与方法审核记录](/home/abcd/repos/work_hardening_paper/docs/2026-09-08-manuscript-evidence-audit.md)。

[2026-09-06 初稿](/home/abcd/repos/work_hardening_paper/manuscript_framework_draft_2026-09-06.md)作为本轮比较基线保留，[manuscript_draft.md](/home/abcd/repos/work_hardening_paper/manuscript_draft.md)为更早历史稿。旧口径图件、旧强化模型和编写注记见[支持记录](/home/abcd/repos/work_hardening_paper/docs/2026-09-08-manuscript-supporting-records.md)，不作为当前正文的已验证结果。需要 Word 版本时应由当前编辑稿生成。

六个研究状态的名义直径为 7.00、6.5、6.02、5.60、5.25 和 5.00 mm，对应名义截面减缩率 0、13.78%、26.04%、36.00%、43.75% 和 48.98%。旧文件中的 6.48 mm／14.31% 保留为历史标记，原始数据不重新缩放。中文材料通称统一为“工业纯钛”，英文采用 commercially pure titanium；材料牌号、内部标识与历史写法的说明见 [材料命名与内部追溯记录](/home/abcd/repos/work_hardening_paper/docs/material_naming_and_traceability.md)。

## 目录职责

- `data/`：原始拉伸数据、CTF、金相源文件和材料质量证明。原始文件只读使用。
- `tools/`：拉伸绘图、图像拼接及 MTEX/MATLAB 分析脚本。
- `results/`：可由脚本重新生成的分析结果和论文候选图。
- `figures/`：当前正文直接引用的图和对应派生表。
- `references/`：正式文献原文及引用库。
- `extracted_literature_notes/`：文献提取笔记和适用边界。
- `docs/`：分析设计、交接说明和 Linux MTEX 运行规定。
- `plan/`：任务历史、审查记录和尚待补充的数据项。

## 已具备的数据

- 拉伸：六种直径、每组两条原始曲线；6.02 mm 的 Y-2 屈服段保持不可靠标记，当前汇总按人工排除表处理。
- EBSD：六个状态的 raw/denoised CTF 配对，共 12 个 600×600 扫描，步长 0.5 μm；raw 为定量主来源，denoised 仅用于敏感性比较。
- 金相：六个状态的纵截面 100×、200×、500× 图像及源 PPTX。
- 材料证明：`data/material_certificate/gr4b23271_grade4_quality_certificate.png`。其中批次对应关系仍应在投稿前与试样台账复核。
- MTEX：77 个 MATLAB 脚本，覆盖晶粒/取向域、晶界、KAM/GROD/GOS、织构、c 轴分布和 Schmid 因子等分析。
- OIM 拼图：Python 脚本已支持 Windows Arial/Calibri 和 Linux Liberation Sans/Noto Sans/DejaVu Sans；可用 `OIM_FONT_DIR` 指定字体目录。
- Fig. 7 参考式织构图：六状态 PF/IPF 小图及组合大图位于 `results/mtex_fig7_texture_gallery/reference_style/`；状态独立色标版用于观察峰位和形态，原统一 0–7 MRD 版用于跨状态比较。

## 当前主要结论边界

- 抗拉强度随冷变形量整体升高，断后延性整体降低；屈服强度存在非单调变化，后续均匀变形区间和加工硬化曲线尚需复核。
- 15° HAGB 晶粒尺寸没有连续降低；现有结果支持晶粒沿 AD 拉长和晶内低角度取向域细分，不支持把强度变化简单归因于连续物理晶粒细化。
- KAM、GROD、GOS 和 LAGB 是位错相关取向梯度或变形亚结构的代理量，不等于总位错密度。
- Schmid 因子只表征指定载荷下的几何有利度，不能单独判定旋锻过程中的实际滑移系。
- 现有 KAM 在 2°重构取向域内计算，排除跨域邻点；各状态有限 KAM-GND 像素的覆盖比例不同，比较需考虑统计区域差异。
- 每个状态目前只有一个 EBSD 视场，不能把像素或晶粒数量作为独立实验重复。

## 仍需完成

- 核对质量证明与实际试样批次，完善成分、旋锻道次、速度、温升和润滑记录。
- 增加独立加工棒材和多位置 EBSD 重复，重点复核 26.04%状态。
- 如需定量强化分解，补充 XRD/TEM 或其他直接位错证据及不确定度传播。
- 统一正文全部参考文献并按目标期刊格式整理；当前已正式纳入 Xia 等 2026 年 TA16 冷轧研究作为方法与机制比较文献。
- `results/mtex_ebsd_comprehensive/README.md` 描述的是完整输出合同；当前仓库仍以分模块结果为主，不能把该 README 的清单误认为所有综合产物均已生成。

## Linux MTEX 运行

所有 Linux MTEX 批处理必须通过：

```bash
tools/run_mtex_guarded.sh --timeout 7200 "MATLAB expression"
```

完整规定见 [`docs/mtex-linux-workflow.md`](docs/mtex-linux-workflow.md)。不要直接后台运行 `matlab ... &`。

File: data/tensile_data/gr4b23271_cold_deformation_2_raw_csv/gr4b23271_cold_deformation_2_raw_d5_25_y_1.csv (part 1 of 17)
ID,TestNo,PlayTime,LoadValue,PositionValue,DeformValue,ExtDevValue,PercentWatch,YBValue,YLValue,DeformSwitch,CtrlStep,ExtendDevice1,ExtendDevice2,ExtendDevice3,ExtendDevice4,ExtendDevice5,ExtendDevice6,Engineering Strain,Engineering Stress,Ture Strain,Ture Stress
13800,8991,93,5075.18,3.09963,8.9e-05,-1.310871,0,0,0,0,0,0,0,0,0,0,0,1.78e-06,234.446072477061,1.77999841586417e-06,234.44648979107
13801,8991,93.06667,5081.35,3.10185,0.000229,-1.316461,0,0,0,0,0,0,0,0,0,0,0,4.58e-06,234.731093356554,4.57998951175278e-06,234.732168424962
13802,8991,93.13333,5087.755,3.10401,0.000338,-1.317032,0,0,0,0,0,0,0,0,0,0,0,6.76e-06,235.026969974569,6.75997715129752e-06,235.028558756886
13803,8991,93.2,5093.425,3.10627,0.000484,-1.304938,0,0,0,0,0,0,0,0,0,0,0,9.68e-06,235.288893538057,9.67995314911425e-06,235.291171134546
13804,8991,93.26667,5099.195,3.10849,0.000626,-1.309892,0,0,0,0,0,0,0,0,0,0,0,1.252e-05,235.555436564746,1.25199216255255e-05,235.558385718812
13805,8991,93.33334,5105.465,3.11067,0.000728,-1.313579,0,0,0,0,0,0,0,0,0,0,0,1.456e-05,235.84507690744,1.45598940043367e-05,235.84851081176
13806,8991,93.4,5111.25,3.11297,0.000837,-1.309616,0,0,0,0,0,0,0,0,0,0,0,1.674e-05,236.112312853609,1.67398598877232e-05,236.116265373726
13807,8991,93.46667,5117.34,3.11517,0.000972,-1.302354,0,0,0,0,0,0,0,0,0,0,0,1.944e-05,236.393638162541,1.94398110456305e-05,236.398233654867
13808,8991,93.53333,5123.895,3.11735,0.001107,-1.297569,0,0,0,0,0,0,0,0,0,0,0,2.214e-05,236.696443975357,2.21397549138213e-05,236.701684434627
13809,8991,93.6,5129.74,3.11963,0.001204,-1.303838,0,0,0,0,0,0,0,0,0,0,0,2.408e-05,236.966451599447,2.4079710081436e-05,236.972157751601
13810,8991,93.66666,5135.845,3.12187,0.00139,-1.306681,0,0,0,0,0,0,0,0,0,0,0,2.78e-05,237.248469827859,2.77996135871838e-05,237.25506533532
13811,8991,93.73333,5142.29,3.12399,0.001509,-1.308806,0,0,0,0,0,0,0,0,0,0,0,3.018e-05,237.546194231154,3.01795445929535e-05,237.553363375296
13812,8991,93.8,5148.005,3.12621,0.001601,-1.294042,0,0,0,0,0,0,0,0,0,0,0,3.202e-05,237.810196553083,3.20194873706534e-05,237.817811235576
13813,8991,93.86667,5153.54,3.12849,0.001754,-1.29329,0,0,0,0,0,0,0,0,0,0,0,3.508e-05,238.06588384125,3.50793847111547e-05,238.074235192455
13814,8991,93.93333,5159.975,3.13071,0.001919,-1.293067,0,0,0,0,0,0,0,0,0,0,0,3.838e-05,238.363146298225,3.83792635065379e-05,238.37229467578
13815,8991,94,5166.45,3.13295,0.002034,-1.29839,0,0,0,0,0,0,0,0,0,0,0,4.068e-05,238.66225654048,4.06791725911434e-05,238.671965321076
13816,8991,94.06667,5172.59,3.13519,0.002133,-1.302439,0,0,0,0,0,0,0,0,0,0,0,4.266e-05,238.945891581012,4.2659090088161e-05,238.956085012747
13817,8991,94.13333,5178.86,3.13739,0.002283,-1.302737,0,0,0,0,0,0,0,0,0,0,0,4.566e-05,239.235531923706,4.56589576139885e-05,239.246455418094
13818,8991,94.2,5184.815,3.13963,0.002433,-1.296357,0,0,0,0,0,0,0,0,0,0,0,4.866e-05,239.510620957317,4.86588161406379e-05,239.522275544133
13819,8991,94.26667,5190.625,3.14185,0.002588,-1.290495,0,0,0,0,0,0,0,0,0,0,0,5.176e-05,239.779011769286,5.17586604974889e-05,239.791422730935
13820,8991,94.33334,5196.57,3.14401,0.002685,-1.294479,0,0,0,0,0,0,0,0,0,0,0,5.37e-05,240.053638856577,5.36985582066613e-05,240.066529736984
13821,8991,94.4,5202.46,3.14629,0.002823,-1.292827,0,0,0,0,0,0,0,0,0,0,0,5.646e-05,240.325725239107,5.64584061941155e-05,240.339294029554
13822,8991,94.46667,5208.495,3.14851,0.003001,-1.296209,0,0,0,0,0,0,0,0,0,0,0,6.002e-05,240.604509843279,6.00181988719183e-05,240.61895092596
13823,8991,94.53333,5214.93,3.15073,0.00311,-1.298098,0,0,0,0,0,0,0,0,0,0,0,6.22e-05,240.901772300254,6.21980656601114e-05,240.916756390491
13824,8991,94.6,5221.38,3.15297,0.003217,-1.302472,0,0,0,0,0,0,0,0,0,0,0,6.434e-05,241.199727676709,6.43379302709732e-05,241.215246467187
13825,8991,94.66666,5227.685,3.15517,0.00338,-1.291028,0,0,0,0,0,0,0,0,0,0,0,6.76e-05,241.490984831523,6.75977152229122e-05,241.507309622097
13826,8991,94.73333,5233.935,3.15739,0.003517,-1.289576,0,0,0,0,0,0,0,0,0,0,0,7.034e-05,241.779701281576,7.03375262581479e-05,241.796708065764
13827,8991,94.8,5240.305,3.15963,0.00364,-1.303483,0,0,0,0,0,0,0,0,0,0,0,7.28e-05,242.07396108747,7.27973502086974e-05,242.091584071837
13828,8991,94.86667,5246.61,3.16183,0.003749,-1.299606,0,0,0,0,0,0,0,0,0,0,0,7.498e-05,242.365218242284,7.49771891402514e-05,242.383390786348
13829,8991,94.93333,5252.89,3.16405,0.003874,-1.305329,0,0,0,0,0,0,0,0,0,0,0,7.748e-05,242.655320531298,7.74769985799065e-05,242.674121465532
13830,8991,95,5259.25,3.16629,0.004024,-1.301111,0,0,0,0,0,0,0,0,0,0,0,8.048e-05,242.949118390872,8.0476761658596e-05,242.96867093592
13831,8991,95.06667,5265.62,3.16847,0.004149,-1.299321,0,0,0,0,0,0,0,0,0,0,0,8.298e-05,243.243378196766,8.29765573502008e-05,243.263562532289
13832,8991,95.13333,5271.68,3.17075,0.004261,-1.310489,0,0,0,0,0,0,0,0,0,0,0,8.522e-05,243.523317666738,8.52163689821967e-05,243.544070723869
13833,8991,95.2,5278.085,3.17299,0.004398,-1.316824,0,0,0,0,0,0,0,0,0,0,0,8.796e-05,243.819194284753,8.79561317461418e-05,243.840640621082
13834,8991,95.26667,5284.435,3.17513,0.004581,-1.30681,0,0,0,0,0,0,0,0,0,0,0,9.162e-05,244.112530198007,9.1615803144212e-05,244.134895788023
13835,8991,95.33334,5290.14,3.17743,0.004698,-1.310457,0,0,0,0,0,0,0,0,0,0,0,9.396e-05,244.376070573615,9.39555860357481e-05,244.399032149207
13836,8991,95.4,5296.43,3.17971,0.004818,-1.31268,0,0,0,0,0,0,0,0,0,0,0,9.636e-05,244.666634808949,9.63553576733272e-05,244.690210885879
13837,8991,95.46667,5303.185,3.18183,0.004955,-1.313326,0,0,0,0,0,0,0,0,0,0,0,9.91e-05,244.978679548167,9.90950899192976e-05,245.00295693531
13838,8991,95.53333,5308.94,3.18407,0.005095,-1.301946,0,0,0,0,0,0,0,0,0,0,0,0.0001019,245.244529655376,0.000101894808547658,245.269520072948
13839,8991,95.6,5314.695,3.18635,0.005235,-1.296596,0,0,0,0,0,0,0,0,0,0,0,0.0001047,245.510379762585,0.000104694519337616,245.536084699346
13840,8991,95.66666,5321.295,3.18849,0.005365,-1.298113,0,0,0,0,0,0,0,0,0,0,0,0.0001073,245.815264333841,0.000107294243766791,245.841640311704
13841,8991,95.73333,5327.36,3.19073,0.00547,-1.300134,0,0,0,0,0,0,0,0,0,0,0,0.0001094,246.095434776973,0.000109394016256337,246.122357617538
13842,8991,95.8,5333.185,3.19301,0.005587,-1.300994,0,0,0,0,0,0,0,0,0,0,0,0.00011174,246.364518508423,0.000111733757551132,246.392047279721
13843,8991,95.86667,5339.925,3.19519,0.00577,-1.305397,0,0,0,0,0,0,0,0,0,0,0,0.0001154,246.67587032816,0.000115393341932321,246.704336723596
13844,8991,95.93333,5346.09,3.19743,0.005877,-1.304373,0,0,0,0,0,0,0,0,0,0,0,0.00011754,246.960660234493,0.000117533092715421,246.989687990497
13845,8991,96,5351.995,3.19971,0.006014,-1.305953,0,0,0,0,0,0,0,0,0,0,0,0.00012028,247.233439536503,0.000120272766940762,247.263176774611
13846,8991,96.06667,5358.675,3.20185,0.00618,-1.310741,0,0,0,0,0,0,0,0,0,0,0,0.0001236,247.54201967832,0.000123592362149354,247.572615871952
13847,8991,96.13333,5364.59,3.20405,0.006281,-1.30976,0,0,0,0,0,0,0,0,0,0,0,0.00012562,247.815260926651,0.000125612110468452,247.846391479728
13848,8991,96.2,5370.21,3.20635,0.006421,-1.306341,0,0,0,0,0,0,0,0,0,0,0,0.00012842,248.074874758539,0.000128411754857705,248.106732533955
13849,8991,96.26667,5376.8,3.20853,0.006544,-1.309757,0,0,0,0,0,0,0,0,0,0,0,0.00013088,248.379297383475,0.000130871435959977,248.411805265916
13850,8991,96.33334,5382.805,3.21075,0.006681,-1.30491,0,0,0,0,0,0,0,0,0,0,0,0.00013362,248.656696148686,0.000133611073642897,248.689921656425
13851,8991,96.4,5388.675,3.21305,0.006813,-1.305455,0,0,0,0,0,0,0,0,0,0,0,0.00013626,248.927858638576,0.000136250717449527,248.961777548594
13852,8991,96.46667,5395.3,3.21523,0.006956,-1.302437,0,0,0,0,0,0,0,0,0,0,0,0.00013912,249.233898075633,0.000139110323710281,249.268571495533
13853,8991,96.53333,5401.28,3.21743,0.007088,-1.29607,0,0,0,0,0,0,0,0,0,0,0,0.00014176,249.510141975044,0.000141749953000688,249.54551253277
13854,8991,96.6,5407.17,3.21975,0.007241,-1.288352,0,0,0,0,0,0,0,0,0,0,0,0.00014482,249.782228357574,0.000144809514596164,249.818401819885
13855,8991,96.66666,5413.745,3.22189,0.007391,-1.282405,0,0,0,0,0,0,0,0,0,0,0,0.00014782,250.08595806303,0.000147809075700361,250.122925769351
13856,8991,96.73333,5419.87,3.22404,0.007462,-1.284574,0,0,0,0,0,0,0,0,0,0,0,0.00014924,250.368900184082,0.000149228864819113,250.406265238746
13857,8991,96.8,5425.44,3.22635,0.007572,-1.29125,0,0,0,0,0,0,0,0,0,0,0,0.00015144,250.62620428437,0.000151428534120783,250.664159116747
13858,8991,96.86667,5432.065,3.22859,0.007727,-1.302319,0,0,0,0,0,0,0,0,0,0,0,0.00015454,250.932243721426,0.000154528059924367,250.971022790371
13859,8991,96.93333,5438.555,3.23077,0.007867,-1.299318,0,0,0,0,0,0,0,0,0,0,0,0.00015734,251.232046883162,0.000157327623360305,251.271575733418
13860,8991,97,5444.545,3.23303,0.007989,-1.298077,0,0,0,0,0,0,0,0,0,0,0,0.00015978,251.508752728893,0.000159767236535289,251.548938797404
13861,8991,97.06667,5450.805,3.23525,0.008124,-1.298519,0,0,0,0,0,0,0,0,0,0,0,0.00016248,251.797931125266,0.000162466801554401,251.838843253115
13862,8991,97.13333,5457.07,3.23746,0.008226,-1.283929,0,0,0,0,0,0,0,0,0,0,0,0.00016452,252.0873404948,0.000164506468068963,252.128813904058
13863,8991,97.2,5463.12,3.2397,0.008315,-1.288079,0,0,0,0,0,0,0,0,0,0,0,0.0001663,252.366818018451,0.00016628617368792,252.408786620288
13864,8991,97.26667,5469.315,3.2419,0.008452,-1.280633,0,0,0,0,0,0,0,0,0,0,0,0.00016904,252.652993763744,0.00016902571434914,252.69570222581
13865,8991,97.33334,5475.3,3.24412,0.008585,-1.282818,0,0,0,0,0,0,0,0,0,0,0,0.0001717,252.929468636315,0.00017168526124218,252.97289662608
13866,8991,97.4,5481.26,3.24634,0.008715,-1.286948,0,0,0,0,0,0,0,0,0,0,0,0.0001743,253.204788643086,0.000174284811519947,253.248922237747
13867,8991,97.46667,5487.47,3.2486,0.008829,-1.285692,0,0,0,0,0,0,0,0,0,0,0,0.00017658,253.491657307859,0.000176564411586823,253.536418864706
13868,8991,97.53333,5493.7,3.25084,0.008939,-1.286912,0,0,0,0,0,0,0,0,0,0,0,0.00017878,253.779449865272,0.000178764020760218,253.824820555319
13869,8991,97.6,5499.88,3.25302,0.009035,-1.289269,0,0,0,0,0,0,0,0,0,0,0,0.0001807,254.064932691085,0.000180683675721535,254.110842224422
13870,8991,97.66666,5505.925,3.25528,0.009188,-1.286908,0,0,0,0,0,0,0,0,0,0,0,0.00018376,254.344179241576,0.00018374311819939,254.390917527954
13871,8991,97.73333,5512.135,3.25752,0.009323,-1.284398,0,0,0,0,0,0,0,0,0,0,0,0.00018646,254.631047906349,0.000186442618494914,254.678526411542
13872,8991,97.8,5518.145,3.25968,0.00943,-1.285094,0,0,0,0,0,0,0,0,0,0,0,0.0001886,254.908677644721,0.000188582217255832,254.956753421325
13873,8991,97.86667,5524.125,3.26192,0.009549,-1.287852,0,0,0,0,0,0,0,0,0,0,0,0.00019098,255.184921544132,0.000190961765641313,255.233656760448
13874,8991,97.93333,5530.46,3.26418,0.009689,-1.288721,0,0,0,0,0,0,0,0,0,0,0,0.00019378,255.477564537906,0.000193761227081004,255.527070980362
13875,8991,98,5536.78,3.26634,0.009817,-1.28806,0,0,0,0,0,0,0,0,0,0,0,0.00019634,255.7695146122,0.000196320727824775,255.819732398699
13876,8991,98.06667,5542.875,3.26862,0.009959,-1.281283,0,0,0,0,0,0,0,0,0,0,0,0.00019918,256.051070894292,0.000199160166297484,256.102071146592
13877,8991,98.13333,5549.265,3.27086,0.010074,-1.289313,0,0,0,0,0,0,0,0,0,0,0,0.00020148,256.346254592826,0.000201459705630781,256.397903236202
13878,8991,98.2,5555.79,3.27298,0.010168,-1.290392,0,0,0,0,0,0,0,0,0,0,0,0.00020336,256.647674566682,0.000203339325158096,256.699866437782
13879,8991,98.26667,5561.695,3.27526,0.010298,-1.290902,0,0,0,0,0,0,0,0,0,0,0,0.00020596,256.920453868692,0.000205938793150941,256.973369205371
13880,8991,98.33334,5567.835,3.27756,0.010428,-1.292294,0,0,0,0,0,0,0,0,0,0,0,0.00020856,257.204088909225,0.000208538254386571,257.257731394008
13881,8991,98.4,5574.605,3.2797,0.01056,-1.289147,0,0,0,0,0,0,0,0,0,0,0,0.0002112,257.516826567922,0.000211177700419804,257.571214121694
13882,8991,98.46667,5580.6,3.2819,0.010654,-1.291186,0,0,0,0,0,0,0,0,0,0,0,0.00021308,257.793763386814,0.000213057301681091,257.848694081916
13883,8991,98.53333,5586.255,3.28418,0.010776,-1.296363,0,0,0,0,0,0,0,0,0,0,0,0.00021552,258.054994030822,0.000215496778901172,258.110610043135
13884,8991,98.6,5592.56,3.28636,0.010893,-1.282621,0,0,0,0,0,0,0,0,0,0,0,0.00021786,258.346251185636,0.000217836271956413,258.402534499919
13885,8991,98.66666,5598.71,3.28856,0.011003,-1.290914,0,0,0,0,0,0,0,0,0,0,0,0.00022006,258.630348172488,0.000220035790349818,258.687262366907
13886,8991,98.73333,5604.595,3.29086,0.011133,-1.28718,0,0,0,0,0,0,0,0,0,0,0,0.00022266,258.902203581858,0.000222635214941156,258.959850746508
13887,8991,98.8,5611.15,3.29306,0.011245,-1.282803,0,0,0,0,0,0,0,0,0,0,0,0.0002249,259.205009394674,0.000224874713786259,259.263304601287
13888,8991,98.86667,5617.375,3.29526,0.011364,-1.284609,0,0,0,0,0,0,0,0,0,0,0,0.00022728,259.492570978927,0.000227254175813659,259.551548450459
13889,8991,98.93333,5623.32,3.29758,0.011458,-1.280926,0,0,0,0,0,0,0,0,0,0,0,0.00022916,259.767198066218,0.000229133746857854,259.826726317327
13890,8991,99,5629.915,3.29974,0.011578,-1.280076,0,0,0,0,0,0,0,0,0,0,0,0.00023156,260.071851664314,0.000231533194121253,260.132073902286
13891,8991,99.06667,5636.05,3.3019,0.011657,-1.282185,0,0,0,0,0,0,0,0,0,0,0,0.00023314,260.355255731687,0.000233112827093477,260.415954956008
13892,8991,99.13333,5641.685,3.3042,0.011715,-1.285017,0,0,0,0,0,0,0,0,0,0,0,0.0002343,260.615562483055,0.000234272556041683,260.676624709345
13893,8991,99.2,5648.07,3.30636,0.01183,-1.28908,0,0,0,0,0,0,0,0,0,0,0,0.0002366,260.910515208429,0.000236572014634169,260.972246636328
13894,8991,99.26667,5654.23,3.3086,0.011932,-1.283997,0,0,0,0,0,0,0,0,0,0,0,0.00023864,261.195074141602,0.000238611530004564,261.257405734095
13895,8991,99.33334,5660.275,3.3109,0.012003,-1.280469,0,0,0,0,0,0,0,0,0,0,0,0.00024006,261.474320692093,0.000240031190208924,261.537090217519
13896,8991,99.4,5667.015,3.31308,0.012133,-1.290708,0,0,0,0,0,0,0,0,0,0,0,0.00024266,261.785672511831,0.000242630562824315,261.849197423123
13897,8991,99.46667,5673.28,3.31528,0.012232,-1.306733,0,0,0,0,0,0,0,0,0,0,0,0.00024464,262.075081881364,0.000244610080514787,262.139195929396
13898,8991,99.53333,5679.18,3.31758,0.012275,-1.302171,0,0,0,0,0,0,0,0,0,0,0,0.0002455,262.347630210215,0.000245469869806106,262.412036553431
13899,8991,99.6,5685.59,3.31974,0.012392,-1.296253,0,0,0,0,0,0,0,0,0,0,0,0.00024784,262.643737801389,0.000247809292740863,262.708831425366
13900,8991,99.66666,5691.62,3.3219,0.012497,-1.290449,0,0,0,0,0,0,0,0,0,0,0,0.00024994,262.922291432401,0.000249908770201813,262.988006229921
13901,8991,99.73333,5697.165,3.3242,0.01253,-1.288203,0,0,0,0,0,0,0,0,0,0,0,0.0002506,263.178440666888,0.000250568605064927,263.244393184119
13902,8991,99.8,5703.46,3.32642,0.012606,-1.293381,0,0,0,0,0,0,0,0,0,0,0,0.00025212,263.469235875382,0.000252088223093828,263.535661739131
13903,8991,99.86667,5709.895,3.32862,0.012711,-1.305985,0,0,0,0,0,0,0,0,0,0,0,0.00025422,263.766498332357,0.000254187691571288,263.833553051563
13904,8991,99.93333,5715.91,3.33086,0.012751,-1.309107,0,0,0,0,0,0,0,0,0,0,0,0.00025502,264.044359043888,0.000254987487927163,264.111695636331
13905,8991,100,5722.16,3.3331,0.012787,-1.303106,0,0,0,0,0,0,0,0,0,0,0,0.00025574,264.333075493941,0.000255707304100574,264.400676034668
13906,8991,100.0667,5728.425,3.33534,0.012856,-1.292662,0,0,0,0,0,0,0,0,0,0,0,0.00025712,264.622484863475,0.000257086950317945,264.690524596783
13907,8991,100.1333,5734.59,3.33756,0.012884,-1.28725,0,0,0,0,0,0,0,0,0,0,0,0.00025768,264.907274769807,0.000257646806210966,264.97553607637
13908,8991,100.2,5740.905,3.33974,0.012914,-1.29058,0,0,0,0,0,0,0,0,0,0,0,0.00025828,265.198993870941,0.000258246651462794,265.267489467078
13909,8991,100.2667,5746.81,3.34196,0.01294,-1.292626,0,0,0,0,0,0,0,0,0,0,0,0.0002588,265.471773172952,0.000258766517056692,265.540477267849
13910,8991,100.3333,5752.755,3.34418,0.013008,-1.291203,0,0,0,0,0,0,0,0,0,0,0,0.00026016,265.746400260242,0.000260126164255609,265.815536843734
13911,8991,100.4,5759.205,3.34644,0.013075,-1.295668,0,0,0,0,0,0,0,0,0,0,0,0.0002615,266.044355636697,0.000261465814834399,266.113926235696
13912,8991,100.4667,5765.735,3.34868,0.013136,-1.291889,0,0,0,0,0,0,0,0,0,0,0,0.00026272,266.346006583713,0.000262685495144128,266.415981006563
13913,8991,100.5333,5772.13,3.35086,0.013174,-1.289204,0,0,0,0,0,0,0,0,0,0,0,0.00026348,266.641421255408,0.000263445295240766,266.71167593708
13914,8991,100.6,5778.385,3.35312,0.013179,-1.297714,0,0,0,0,0,0,0,0,0,0,0,0.00026358,266.930368678621,0.000263545268894546,267.000726185197
13915,8991,100.6667,5784.57,3.35534,0.013199,-1.299081,0,0,0,0,0,0,0,0,0,0,0,0.00026398,267.216082477594,0.000263945163410382,267.286622179046
13916,8991,100.7333,5790.66,3.35752,0.013189,-1.293018,0,0,0,0,0,0,0,0,0,0,0,0.00026378,267.497407786526,0.000263745216172564,267.567968252752
13917,8991,100.8,5796.805,3.35978,0.013143,-1.294053,0,0,0,0,0,0,0,0,0,0,0,0.00026286,267.781273800218,0.000262825458363231,267.851662785849
13918,8991,100.8667,5802.92,3.362,0.013039,-1.287019,0,0,0,0,0,0,0,0,0,0,0,0.00026078,268.06375397495,0.000260746002806269,268.133659640712
13919,8991,100.9333,5809.26,3.36416,0.012927,-1.286176,0,0,0,0,0,0,0,0,0,0,0,0.00025854,268.356627941885,0.000258506584293525,268.426008864473
13920,8991,101,5815.435,3.36642,0.012756,-1.299093,0,0,0,0,0,0,0,0,0,0,0,0.00025512,268.641879794537,0.000255087462426726,268.71041571091
13921,8991,101.0667,5821.57,3.36872,0.012545,-1.304762,0,0,0,0,0,0,0,0,0,0,0,0.0002509,268.92528386191,0.000250868529858738,268.99275721563
13922,8991,101.1333,5828.335,3.37084,0.012377,-1.296175,0,0,0,0,0,0,0,0,0,0,0,0.00024754,269.237790547447,0.000247509367029288,269.304437670119
13923,8991,101.2,5834.37,3.37308,0.0121,-1.295759,0,0,0,0,0,0,0,0,0,0,0,0.000242,269.516575151619,0.000241970722723381,269.581798162805
13924,8991,101.2667,5840.215,3.37542,0.011687,-1.280322,0,0,0,0,0,0,0,0,0,0,0,0.00023374,269.786582775709,0.000233712687062294,269.849642691567
13925,8991,101.3333,5846.97,3.37756,0.011181,-1.28814,0,0,0,0,0,0,0,0,0,0,0,0.00022362,270.098627514926,0.000223595000774706,270.159026970011
13926,8991,101.4,5853.335,3.37972,0.010512,-1.289315,0,0,0,0,0,0,0,0,0,0,0,0.00021024,270.392656347661,0.000210217902668225,270.449503699731
13927,8991,101.4667,5859.065,3.38206,0.009863,-1.296515,0,0,0,0,0,0,0,0,0,0,0,0.00019726,270.657351589069,0.00019724054680436,270.710741458244
13928,8991,101.5333,5865.44,3.38422,0.009201,-1.297104,0,0,0,0,0,0,0,0,0,0,0,0.00018402,270.951842368124,0.000184003070396754,271.001702926156
13929,8991,101.6,5871.835,3.3864,0.008524,-1.281265,0,0,0,0,0,0,0,0,0,0,0,0.00017048,271.247257039818,0.00017046546993614,271.293499272199
13930,8991,101.6667,5877.61,3.38874,0.007959,-1.288433,0,0,0,0,0,0,0,0,0,0,0,0.00015918,271.514031039668,0.000159167332208125,271.557250643129
13931,8991,101.7333,5884.105,3.3909,0.007567,-1.286929,0,0,0,0,0,0,0,0,0,0,0,0.00015134,271.814065174563,0.000151328549257433,271.855201515187
13932,8991,101.8,5890.445,3.39308,0.007134,-1.282195,0,0,0,0,0,0,0,0,0,0,0,0.00014268,272.106939141497,0.000142669822176854,272.145763359574
13933,8991,101.8667,5896.34,3.39544,0.006406,-1.287011,0,0,0,0,0,0,0,0,0,0,0,0.00012812,272.379256497187,0.000128111793333816,272.41415372753
13934,8991,101.9333,5902.935,3.3976,0.00522,-1.293687,0,0,0,0,0,0,0,0,0,0,0,0.0001044,272.683910095284,0.000104394550699162,272.712378295498
13935,8991,102,5909.45,3.39972,0.004044,-1.299762,0,0,0,0,0,0,0,0,0,0,0,8.088e-05,272.984868122819,8.0876729389211e-05,273.006947138953
13936,8991,102.0667,5914.985,3.40206,0.003293,-1.29057,0,0,0,0,0,0,0,0,0,0,0,6.586e-05,273.240555410987,6.58578313255029e-05,273.258551033966
13937,8991,102.1333,5921.385,3.40424,0.002802,-1.285767,0,0,0,0,0,0,0,0,0,0,0,5.604e-05,273.536201055841,5.60384298178967e-05,273.551530024548
13938,8991,102.2,5927.905,3.4064,0.00255,-1.287562,0,0,0,0,0,0,0,0,0,0,0,5.1e-05,273.837390056537,5.09986995442386e-05,273.85135576343
13939,8991,102.2667,5933.87,3.40876,0.002336,-1.298303,0,0,0,0,0,0,0,0,0,0,0,4.672e-05,274.112941036468,4.67189086548472e-05,274.125747593073
13940,8991,102.3333,5940.535,3.41094,0.002207,-1.299101,0,0,0,0,0,0,0,0,0,0,0,4.414e-05,274.420828258805,4.41390258588359e-05,274.432941194164
13941,8991,102.4,5947.13,3.4131,0.00209,-1.303738,0,0,0,0,0,0,0,0,0,0,0,4.18e-05,274.725481856901,4.17991264043249e-05,274.736965382042
13942,8991,102.4667,5953.065,3.41544,0.002016,-1.297054,0,0,0,0,0,0,0,0,0,0,0,4.032e-05,274.999646997871,4.03191871707424e-05,275.010734983638
13943,8991,102.5333,5959.48,3.41762,0.001972,-1.302312,0,0,0,0,0,0,0,0,0,0,0,3.944e-05,275.295985562206,3.94392222635399e-05,275.306843235877
13944,8991,102.6,5965.965,3.41971,0.00195,-1.304432,0,0,0,0,0,0,0,0,0,0,0,3.9e-05,275.595557750781,3.89992395196727e-05,275.606305977534
13945,8991,102.6667,5971.495,3.42204,0.001871,-1.301802,0,0,0,0,0,0,0,0,0,0,0,3.742e-05,275.851014065789,3.74192998892201e-05,275.861336410735
13946,8991,102.7333,5977.61,3.42432,0.001845,-1.29873,0,0,0,0,0,0,0,0,0,0,0,3.69e-05,276.133494240521,3.68993192117537e-05,276.143683566458
13947,8991,102.8,5984.395,3.42646,0.00186,-1.299366,0,0,0,0,0,0,0,0,0,0,0,3.72e-05,276.446924818699,3.71993080971186e-05,276.457208644302
13948,8991,102.8667,5990.47,3.4287,0.001863,-1.296923,0,0,0,0,0,0,0,0,0,0,0,3.726e-05,276.727557208151,3.72593058634812e-05,276.737868076932
13949,8991,102.9333,5996.47,3.43098,0.001888,-1.29051,0,0,0,0,0,0,0,0,0,0,0,3.776e-05,277.004725000202,3.77592871092546e-05,277.015184698618
13950,8991,103,6002.785,3.43318,0.001919,-1.294405,0,0,0,0,0,0,0,0,0,0,0,3.838e-05,277.296444101336,3.83792635065379e-05,277.30708673886
13951,8991,103.0667,6009,3.43536,0.001896,-1.292452,0,0,0,0,0,0,0,0,0,0,0,3.792e-05,277.583543739269,3.79192810549995e-05,277.594069707247
13952,8991,103.1333,6015.08,3.4376,0.001914,-1.29351,0,0,0,0,0,0,0,0,0,0,0,3.828e-05,277.864407101881,3.82792673395546e-05,277.875043751384
13953,8991,103.2,6021.085,3.4398,0.001944,-1.296703,0,0,0,0,0,0,0,0,0,0,0,3.888e-05,278.141805867092,3.88792441923539e-05,278.152620020504
13954,8991,103.2667,6027.21,3.44203,0.001942,-1.294456,0,0,0,0,0,0,0,0,0,0,0,3.884e-05,278.424747988144,3.88392457467145e-05,278.435562005356
13955,8991,103.3333,6033.62,3.44428,0.001985,-1.2992,0,0,0,0,0,0,0,0,0,0,0,3.97e-05,278.720855579319,3.96992119759432e-05,278.731920797285
13956,8991,103.4,6039.93,3.4465,0.002013,-1.294463,0,0,0,0,0,0,0,0,0,0,0,4.026e-05,279.012343707293,4.02591895879656e-05,279.02357674425
13957,8991,103.4667,6046.265,3.44871,0.002069,-1.30063,0,0,0,0,0,0,0,0,0,0,0,4.138e-05,279.304986701067,4.13791438715084e-05,279.316544341416
13958,8991,103.5333,6052.53,3.45098,0.002118,-1.299195,0,0,0,0,0,0,0,0,0,0,0,4.236e-05,279.5943960706,4.23591028404437e-05,279.606239689218
13959,8991,103.6,6058.765,3.45319,0.002179,-1.289073,0,0,0,0,0,0,0,0,0,0,0,4.358e-05,279.882419601173,4.35790504194314e-05,279.89461687702
13960,8991,103.6667,6065.16,3.45539,0.002212,-1.281768,0,0,0,0,0,0,0,0,0,0,0,4.424e-05,280.177834272868,4.42390214400896e-05,280.190229340256
13961,8991,103.7333,6071.435,3.45764,0.002242,-1.290457,0,0,0,0,0,0,0,0,0,0,0,4.484e-05,280.467705588721,4.48389947171861e-05,280.48028176064
13962,8991,103.8,6077.555,3.45985,0.00227,-1.296981,0,0,0,0,0,0,0,0,0,0,0,4.54e-05,280.750416736614,4.53989694512754e-05,280.763162805533
13963,8991,103.8667,6083.805,3.46205,0.002296,-1.29052,0,0,0,0,0,0,0,0,0,0,0,4.592e-05,281.039133186667,4.59189457091078e-05,281.052038503663
13964,8991,103.9333,6090.07,3.46431,0.002324,-1.292461,0,0,0,0,0,0,0,0,0,0,0,4.648e-05,281.3285425562,4.64789198382304e-05,281.341618706858
13965,8991,104,6096.215,3.46657,0.002372,-1.305892,0,0,0,0,0,0,0,0,0,0,0,4.744e-05,281.612408569893,4.74388747586862e-05,281.625768262555
13966,8991,104.0667,6102.88,3.46871,0.002413,-1.302015,0,0,0,0,0,0,0,0,0,0,0,4.826e-05,281.92029579223,4.82588355236871e-05,281.933901265705
13967,8991,104.1333,6109.115,3.47095,0.002466,-1.299722,0,0,0,0,0,0,0,0,0,0,0,4.932e-05,282.208319322803,4.93187838088075e-05,282.222237837112
13968,8991,104.2,6114.965,3.47326,0.002525,-1.302963,0,0,0,0,0,0,0,0,0,0,0,5.05e-05,282.478557920053,5.04987249178809e-05,282.492823087228
13969,8991,104.2667,6121.615,3.47541,0.002573,-1.295674,0,0,0,0,0,0,0,0,0,0,0,5.146e-05,282.785752222909,5.14586759795147e-05,282.800304377719
13970,8991,104.3333,6128.095,3.47759,0.002611,-1.296995,0,0,0,0,0,0,0,0,0,0,0,5.222e-05,283.085093438325,5.22186365832011e-05,283.099876141904
13971,8991,104.4,6133.69,3.47989,0.002685,-1.295383,0,0,0,0,0,0,0,0,0,0,0,5.37e-05,283.343552404412,5.36985582066613e-05,283.358767953177
13972,8991,104.4667,6140.03,3.48207,0.002772,-1.298932,0,0,0,0,0,0,0,0,0,0,0,5.544e-05,283.636426371347,5.54384632599043e-05,283.652151174825
13973,8991,104.5333,6146.55,3.48425,0.002828,-1.301112,0,0,0,0,0,0,0,0,0,0,0,5.656e-05,283.937615372042,5.65584005434932e-05,283.953674883568
13974,8991,104.6,6152.6,3.48657,0.002858,-1.30582,0,0,0,0,0,0,0,0,0,0,0,5.716e-05,284.217092895694,5.71583664293392e-05,284.233338744724
13975,8991,104.6667,6159.035,3.48875,0.002896,-1.307208,0,0,0,0,0,0,0,0,0,0,0,5.792e-05,284.514355352669,5.79183227014994e-05,284.530834424131
13976,8991,104.7333,6165.635,3.49097,0.002952,-1.310123,0,0,0,0,0,0,0,0,0,0,0,5.904e-05,284.819239923925,5.90382572078062e-05,284.83605565185
13977,8991,104.8,6171.885,3.49329,0.003019,-1.304018,0,0,0,0,0,0,0,0,0,0,0,6.038e-05,285.107956373978,6.03781772012554e-05,285.125171192384
13978,8991,104.8667,6178.395,3.49543,0.003113,-1.303639,0,0,0,0,0,0,0,0,0,0,0,6.226e-05,285.408683428354,6.22580619266232e-05,285.426452972984
13979,8991,104.9333,6184.695,3.49759,0.003187,-1.308354,0,0,0,0,0,0,0,0,0,0,0,6.374e-05,285.699709610008,6.37379686926064e-05,285.717920109498
13980,8991,105,6190.495,3.49991,0.003235,-1.300932,0,0,0,0,0,0,0,0,0,0,0,6.47e-05,285.967638475657,6.46979070453042e-05,285.986140581867
13981,8991,105.0667,6196.675,3.50207,0.003255,-1.305173,0,0,0,0,0,0,0,0,0,0,0,6.51e-05,286.25312130147,6.50978810870005e-05,286.271756379667
13982,8991,105.1333,6203.08,3.50427,0.003324,-1.309335,0,0,0,0,0,0,0,0,0,0,0,6.648e-05,286.548997919485,6.64777903028241e-05,286.568047696866
13983,8991,105.2,6209.09,3.50661,0.003375,-1.307668,0,0,0,0,0,0,0,0,0,0,0,6.75e-05,286.826627657856,6.74977219776196e-05,286.845988455223
13984,8991,105.2667,6215.715,3.50879,0.003444,-1.315863,0,0,0,0,0,0,0,0,0,0,0,6.888e-05,287.132667094912,6.88776278816649e-05,287.152444793022
13985,8991,105.3333,6222.22,3.51097,0.003507,-1.313503,0,0,0,0,0,0,0,0,0,0,0,7.014e-05,287.433163176128,7.01375403052665e-05,287.453323738193
13986,8991,105.4,6228.105,3.51327,0.003497,-1.313643,0,0,0,0,0,0,0,0,0,0,0,6.994e-05,287.705018585498,6.99375543121687e-05,287.725140674498
13987,8991,105.4667,6234.45,3.51547,0.00353,-1.315735,0,0,0,0,0,0,0,0,0,0,0,7.06e-05,287.998123525592,7.05975079372131e-05,288.018456193113
13988,8991,105.5333,6240.95,3.51757,0.003637,-1.318017,0,0,0,0,0,0,0,0,0,0,0,7.274e-05,288.298388633648,7.27373545745003e-05,288.319359458437
13989,8991,105.6,6246.63,3.51987,0.003685,-1.319017,0,0,0,0,0,0,0,0,0,0,0,7.37e-05,288.560774143456,7.36972842883855e-05,288.582041072511
13990,8991,105.6667,6252.715,3.52213,0.003698,-1.314568,0,0,0,0,0,0,0,0,0,0,0,7.396e-05,288.841868479228,7.39572650939768e-05,288.863231223821
13991,8991,105.7333,6259.36,3.52431,0.003736,-1.318371,0,0,0,0,0,0,0,0,0,0,0,7.472e-05,289.148831808925,7.47172085998207e-05,289.170437009638
13992,8991,105.8,6265.695,3.52657,0.003797,-1.316249,0,0,0,0,0,0,0,0,0,0,0,7.594e-05,289.441474802699,7.59371167042783e-05,289.463454988295
13993,8991,105.8667,6271.985,3.52879,0.003856,-1.319119,0,0,0,0,0,0,0,0,0,0,0,7.712e-05,289.732039038032,7.7117026405723e-05,289.754383172883
13994,8991,105.9333,6278.38,3.53099,0.003907,-1.311886,0,0,0,0,0,0,0,0,0,0,0,7.814e-05,290.027453709727,7.81369472292878e-05,290.05011645496
13995,8991,106,6284.83,3.53325,0.003953,-1.309832,0,0,0,0,0,0,0,0,0,0,0,7.906e-05,290.325409086182,7.9056874922931e-05,290.348362213024
13996,8991,106.0667,6291.355,3.53547,0.004039,-1.308282,0,0,0,0,0,0,0,0,0,0,0,8.078e-05,290.626829060038,8.07767374714994e-05,290.650305895289
13997,8991,106.1333,6297.475,3.53763,0.004082,-1.303905,0,0,0,0,0,0,0,0,0,0,0,8.164e-05,290.90954020793,8.16366676366732e-05,290.933290062793
13998,8991,106.2,6303.705,3.53991,0.004126,-1.30594,0,0,0,0,0,0,0,0,0,0,0,8.252e-05,291.197332765343,8.25165954121823e-05,291.221362369243
13999,8991,106.2667,6310.13,3.54213,0.00421,-1.307623,0,0,0,0,0,0,0,0,0,0,0,8.42e-05,291.494133275998,8.41964553790597e-05,291.51867708202
14000,8991,106.3333,6316.36,3.54433,0.004248,-1.308983,0,0,0,0,0,0,0,0,0,0,0,8.496e-05,291.781925833411,8.49563911035182e-05,291.80671562583
14001,8991,106.4,6322.815,3.54659,0.004306,-1.312284,0,0,0,0,0,0,0,0,0,0,0,8.612e-05,292.080112183026,8.6116291885661e-05,292.105266122287
14002,8991,106.4667,6329.365,3.54881,0.004413,-1.312424,0,0,0,0,0,0,0,0,0,0,0,8.826e-05,292.382687022682,8.82561053154237e-05,292.408492718639
14003,8991,106.5333,6335.59,3.55101,0.004497,-1.321418,0,0,0,0,0,0,0,0,0,0,0,8.994e-05,292.670248606935,8.9935955640764e-05,292.696571369095
14004,8991,106.6,6341.85,3.55325,0.004543,-1.328537,0,0,0,0,0,0,0,0,0,0,0,9.086e-05,292.959427003309,9.08558724802417e-05,292.986045296846
14005,8991,106.6667,6348.17,3.55547,0.004589,-1.324486,0,0,0,0,0,0,0,0,0,0,0,9.178e-05,293.251377077602,9.17757884734731e-05,293.278291688991
14006,8991,106.7333,6354.32,3.55767,0.004681,-1.324732,0,0,0,0,0,0,0,0,0,0,0,9.362e-05,293.535474064455,9.36156179212035e-05,293.562954855537
14007,8991,106.8,6360.525,3.55989,0.004737,-1.330593,0,0,0,0,0,0,0,0,0,0,0,9.474e-05,293.822111756068,9.47355124496135e-05,293.849948462936
14008,8991,106.8667,6366.95,3.56213,0.004803,-1.32116,0,0,0,0,0,0,0,0,0,0,0,9.606e-05,294.118912266723,9.60553865335974e-05,294.147165329435
14009,8991,106.9333,6373.095,3.56441,0.004871,-1.324298,0,0,0,0,0,0,0,0,0,0,0,9.742e-05,294.402778280415,9.74152549798744e-05,294.431458999075
14010,8991,107,6379.69,3.56657,0.004935,-1.322633,0,0,0,0,0,0,0,0,0,0,0,9.87e-05,294.707431878511,9.8695129475374e-05,294.736519502038
14011,8991,107.0667,6386.055,3.56877,0.005037,-1.323188,0,0,0,0,0,0,0,0,0,0,0,0.00010074,295.001460711246,0.000100734926066895,295.031179158398
14012,8991,107.1333,6391.855,3.57109,0.005134,-1.327999,0,0,0,0,0,0,0,0,0,0,0,0.00010268,295.269389576895,0.000102674728769541,295.299707837817
14013,8991,107.2,6398.505,3.57327,0.005195,-1.32591,0,0,0,0,0,0,0,0,0,0,0,0.0001039,295.576583879752,0.000103894602768891,295.607294286817
14014,8991,107.2667,6405.26,3.57543,0.005271,-1.326888,0,0,0,0,0,0,0,0,0,0,0,0.00010542,295.88862861897,0.000105414443702205,295.919821198199
14015,8991,107.3333,6410.96,3.57773,0.005317,-1.330786,0,0,0,0,0,0,0,0,0,0,0,0.00010634,296.151938021418,0.000106334346303099,296.183430818507
14016,8991,107.4,6417.175,3.57993,0.005411,-1.331227,0,0,0,0,0,0,0,0,0,0,0,0.00010822,296.439037659351,0.000108214144638233,296.471118292007
14017,8991,107.4667,6423.885,3.58209,0.00552,-1.326566,0,0,0,0,0,0,0,0,0,0,0,0.0001104,296.749003640128,0.000110393906368553,296.78176473013
14018,8991,107.5333,6429.87,3.58441,0.005571,-1.322968,0,0,0,0,0,0,0,0,0,0,0,0.00011142,297.0254785127,0.000111413793252917,297.058573091515
14019,8991,107.6,6436.08,3.58661,0.00563,-1.325988,0,0,0,0,0,0,0,0,0,0,0,0.0001126,297.312347177473,0.000112593661095854,297.345824547765
14020,8991,107.6667,6442.8,3.58879,0.005739,-1.326556,0,0,0,0,0,0,0,0,0,0,0,0.00011478,297.62277510457,0.000114773413279903,297.656936246696
14021,8991,107.7333,6448.89,3.59111,0.005826,-1.335296,0,0,0,0,0,0,0,0,0,0,0,0.00011652,297.904100413502,0.000116513212072034,297.938812199282
14022,8991,107.8,6455.315,3.59331,0.00591,-1.33758,0,0,0,0,0,0,0,0,0,0,0,0.0001182,298.200900924157,0.000118193014930375,298.236148270646
14023,8991,107.8667,6462.13,3.59543,0.006001,-1.333287,0,0,0,0,0,0,0,0,0,0,0,0.00012002,298.515717341295,0.000120012798176035,298.55154519769
14024,8991,107.9333,6468.03,3.59773,0.006055,-1.327977,0,0,0,0,0,0,0,0,0,0,0,0.0001211,298.788265670145,0.000121092667987028,298.824448929118
14025,8991,108,6474.26,3.59993,0.006144,-1.33111,0,0,0,0,0,0,0,0,0,0,0,0.00012288,299.076058227558,0.000122872450871155,299.112808693593
14026,8991,108.0667,6481.22,3.60211,0.006236,-1.324061,0,0,0,0,0,0,0,0,0,0,0,0.00012472,299.397572866338,0.000124712223107494,299.434913731626
14027,8991,108.1333,6487.445,3.60445,0.006312,-1.319895,0,0,0,0,0,0,0,0,0,0,0,0.00012624,299.685134450591,0.00012623203240169,299.722966701964
14028,8991,108.2,6493.895,3.60663,0.006406,-1.333875,0,0,0,0,0,0,0,0,0,0,0,0.00012812,299.983089827046,0.000128111793333816,300.021523660515
14029,8991,108.2667,6500.795,3.60881,0.006472,-1.340392,0,0,0,0,0,0,0,0,0,0,0,0.00012944,300.301832787905,0.000129431623366076,300.340703857141
14030,8991,108.3333,6506.75,3.61109,0.006536,-1.339384,0,0,0,0,0,0,0,0,0,0,0,0.00013072,300.576921821515,0.000130711456885324,300.616213236736
14031,8991,108.4,6512.87,3.61333,0.0066,-1.335332,0,0,0,0,0,0,0,0,0,0,0,0.000132,300.859632969408,0.000131991288766601,300.89934644096
14032,8991,108.4667,6519.685,3.61543,0.006701,-1.333138,0,0,0,0,0,0,0,0,0,0,0,0.00013402,301.174449386546,0.00013401102012207,301.214812786253
14033,8991,108.5333,6525.525,3.61769,0.006773,-1.33351,0,0,0,0,0,0,0,0,0,0,0,0.00013546,301.444226037476,0.00013545082612274,301.485059672335
14034,8991,108.6,6531.315,3.61999,0.006849,-1.337335,0,0,0,0,0,0,0,0,0,0,0,0.00013698,301.711692956805,0.000136970619096408,301.753021424506
14035,8991,108.6667,6538.18,3.62217,0.006936,-1.341922,0,0,0,0,0,0,0,0,0,0,0,0.00013872,302.028819105544,0.000138710379270551,302.07071654333
14036,8991,108.7333,6544.535,3.62441,0.007032,-1.343178,0,0,0,0,0,0,0,0,0,0,0,0.00014064,302.322385991958,0.000140630111122284,302.364904612324
14037,8991,108.8,6550.625,3.62667,0.007101,-1.323126,0,0,0,0,0,0,0,0,0,0,0,0.00014202,302.60371130089,0.000142009916114496,302.646687079969
14038,8991,108.8667,6557.045,3.62887,0.0072,-1.314917,0,0,0,0,0,0,0,0,0,0,0,0.000144,302.900280838385,0.000143989632995143,302.943898478825
14039,8991,108.9333,6563.47,3.63109,0.007307,-1.314264,0,0,0,0,0,0,0,0,0,0,0,0.00014614,303.197081349039,0.000146129322590469,303.241390570508
14040,8991,109,6569.635,3.63331,0.007394,-1.318185,0,0,0,0,0,0,0,0,0,0,0,0.00014788,303.481871255372,0.000147869066830752,303.526750154493
14041,8991,109.0667,6575.705,3.63549,0.007488,-1.321084,0,0,0,0,0,0,0,0,0,0,0,0.00014976,303.762272671664,0.000149748787090682,303.807764109619
14042,8991,109.1333,6581.975,3.63775,0.007615,-1.318826,0,0,0,0,0,0,0,0,0,0,0,0.0001523,304.051913014357,0.000152288403532518,304.098220120709
14043,8991,109.2,6588.36,3.63997,0.007745,-1.32334,0,0,0,0,0,0,0,0,0,0,0,0.0001549,304.346865739732,0.000154888004233816,304.394009069235
14044,8991,109.2667,6594.675,3.64219,0.007829,-1.320199,0,0,0,0,0,0,0,0,0,0,0,0.00015658,304.638584840866,0.000156567742631362,304.68628515048
14045,8991,109.3333,6601.14,3.64443,0.007933,-1.32128,0,0,0,0,0,0,0,0,0,0,0,0.00015866,304.937233136801,0.000158647414833446,304.98561447821
14046,8991,109.4,6607.455,3.64667,0.00805,-1.326678,0,0,0,0,0,0,0,0,0,0,0,0.000161,305.228952237935,0.000160987040891003,305.278094099245
14047,8991,109.4667,6613.675,3.64885,0.008162,-1.323938,0,0,0,0,0,0,0,0,0,0,0,0.00016324,305.516282849028,0.000163226677801,305.56615532704
14048,8991,109.5333,6620.055,3.65109,0.008264,-1.322147,0,0,0,0,0,0,0,0,0,0,0,0.00016528,305.811004601242,0.00016526634276567,305.861549044083
14049,8991,109.6,6626.335,3.65331,0.008381,-1.324606,0,0,0,0,0,0,0,0,0,0,0,0.00016762,306.101106890256,0.000167605953337481,306.152415557793
14050,8991,109.6667,6632.53,3.65553,0.00846,-1.324562,0,0,0,0,0,0,0,0,0,0,0,0.0001692,306.387282635549,0.000169185687294431,306.439123363771
14051,8991,109.7333,6639.05,3.65777,0.008567,-1.306282,0,0,0,0,0,0,0,0,0,0,0,0.00017134,306.688471636244,0.000171325322978759,306.741019638974
14052,8991,109.8,6645.39,3.65998,0.008687,-1.303736,0,0,0,0,0,0,0,0,0,0,0,0.00017374,306.981345603178,0.000173724908954043,307.034680542163
14053,8991,109.8667,6651.435,3.66223,0.008827,-1.307809,0,0,0,0,0,0,0,0,0,0,0,0.00017654,307.26059215367,0.000176524418647997,307.314835938609
14054,8991,109.9333,6657.955,3.66445,0.008941,-1.307454,0,0,0,0,0,0,0,0,0,0,0,0.00017882,307.561781154366,0.000178804013609475,307.616779352072
14055,8991,110,6664.535,3.66664,0.009033,-1.314839,0,0,0,0,0,0,0,0,0,0,0,0.00018066,307.865741832982,0.000180643682947451,307.921360857901
14056,8991,110.0667,6670.395,3.66891,0.009112,-1.307901,0,0,0,0,0,0,0,0,0,0,0,0.00018224,308.136442376552,0.000182223396308407,308.19259716181
14057,8991,110.1333,6676.805,3.67115,0.009241,-1.313456,0,0,0,0,0,0,0,0,0,0,0,0.00018482,308.432549967726,0.000184802922887981,308.489554471611
14058,8991,110.2,6683.59,3.6733,0.009394,-1.306759,0,0,0,0,0,0,0,0,0,0,0,0.00018788,308.745980545904,0.000187862352763059,308.803987740729
14059,8991,110.2667,6689.43,3.67554,0.009524,-1.306301,0,0,0,0,0,0,0,0,0,0,0,0.00019048,309.015757196834,0.00019046186098828,309.074618518265
14060,8991,110.3333,6695.44,3.6778,0.009621,-1.302304,0,0,0,0,0,0,0,0,0,0,0,0.00019242,309.293386935205,0.000192401489646352,309.352901168719
14061,8991,110.4,6702.26,3.67998,0.009738,-1.308272,0,0,0,0,0,0,0,0,0,0,0,0.00019476,309.608434325504,0.000194741036733422,309.668733664173
14062,8991,110.4667,6708.41,3.68222,0.009845,-1.321866,0,0,0,0,0,0,0,0,0,0,0,0.0001969,309.892531312356,0.000196880617739147,309.953549151771
14063,8991,110.5333,6714.59,3.68446,0.009985,-1.312428,0,0,0,0,0,0,0,0,0,0,0,0.0001997,310.178014138169,0.000199680062609312,310.239956687592
14064,8991,110.6,6721.23,3.68668,0.01013,-1.302892,0,0,0,0,0,0,0,0,0,0,0,0.0002026,310.484746494705,0.000202579479391545,310.547650704345
14065,8991,110.6667,6727.29,3.68894,0.010237,-1.310299,0,0,0,0,0,0,0,0,0,0,0,0.00020474,310.764685964677,0.000204719043626593,310.828311926482
14066,8991,110.7333,6733.61,3.69116,0.010349,-1.300885,0,0,0,0,0,0,0,0,0,0,0,0.00020698,311.056636038971,0.000206958582595033,311.121018541498
14067,8991,110.8,6740.245,3.69332,0.010491,-1.300486,0,0,0,0,0,0,0,0,0,0,0,0.00020982,311.363137422348,0.000209797990862412,311.428467635842
14068,8991,110.8667,6746.12,3.69556,0.010593,-1.30166,0,0,0,0,0,0,0,0,0,0,0,0.00021186,311.634530885398,0.000211837560839515,311.700553777111
14069,8991,110.9333,6752.085,3.6978,0.01071,-1.302966,0,0,0,0,0,0,0,0,0,0,0,0.0002142,311.910081865329,0.000214177062455476,311.976893004864
14070,8991,111,6758.75,3.69998,0.010814,-1.296682,0,0,0,0,0,0,0,0,0,0,0,0.00021628,312.217969087666,0.000216256614852634,312.28549559002
14071,8991,111.0667,6764.825,3.70228,0.010929,-1.300886,0,0,0,0,0,0,0,0,0,0,0,0.00021858,312.498601477117,0.000218556114872357,312.566907421428
14072,8991,111.1333,6770.975,3.70448,0.011077,-1.304675,0,0,0,0,0,0,0,0,0,0,0,0.00022154,312.78269846397,0.000221515463638066,312.851992342988
14073,8991,111.2,6777.7,3.70666,0.011204,-1.298066,0,0,0,0,0,0,0,0,0,0,0,0.00022408,313.093357364227,0.00022405489782662,313.163515323745
14074,8991,111.2667,6783.79,3.70892,0.011313,-1.292711,0,0,0,0,0,0,0,0,0,0,0,0.00022626,313.374682673159,0.000226234407066599,313.445586828861
14075,8991,111.3333,6790.04,3.71116,0.011438,-1.287597,0,0,0,0,0,0,0,0,0,0,0,0.00022876,313.663399123213,0.000228733838420878,313.735152762396
14076,8991,111.4,6796.825,3.7133,0.011573,-1.290342,0,0,0,0,0,0,0,0,0,0,0,0.00023146,313.97682970139,0.000231433217266836,314.049502778393
14077,8991,111.4667,6802.97,3.71552,0.011685,-1.290248,0,0,0,0,0,0,0,0,0,0,0,0.0002337,314.260695715083,0.000233672696408709,314.334138439671
14078,8991,111.5333,6808.845,3.71782,0.011792,-1.300255,0,0,0,0,0,0,0,0,0,0,0,0.00023584,314.532089178133,0.000235812194118927,314.606268426045
14079,8991,111.6,6815.7,3.72002,0.011944,-1.300259,0,0,0,0,0,0,0,0,0,0,0,0.00023888,314.848753380551,0.000238851472715716,314.923964450759
14080,8991,111.6667,6822.32,3.72228,0.012069,-1.292251,0,0,0,0,0,0,0,0,0,0,0,0.00024138,315.154561844448,0.000241350872534966,315.230633852586
14081,8991,111.7333,6828.575,3.7245,0.012214,-1.288016,0,0,0,0,0,0,0,0,0,0,0,0.00024428,315.443509267661,0.000244250168498846,315.520565808105
