Repository: shengerkuangye/work_hardening_paper

# Grade 4 工业纯钛旋锻冷变形项目

## 当前状态

本仓库研究 Grade 4 工业纯钛棒材在室温旋锻冷变形过程中的拉伸响应、加工硬化行为和显微组织演化。当前编辑稿为 [manuscript_revision_2026-09-08.md](/home/abcd/repos/work_hardening_paper/manuscript_revision_2026-09-08.md)，按力学性能、晶粒与晶界、ODF/Schmid、TEM 预留、GND 及强化贡献展开，目标为中科院一区、具体期刊待定。本轮已完成可由现有资料支持的全文修订；需人工逐项确认的内容见[模块审核顺序](/home/abcd/repos/work_hardening_paper/docs/2026-09-08-manuscript-module-review.md)及[数据与方法审核记录](/home/abcd/repos/work_hardening_paper/docs/2026-09-08-manuscript-evidence-audit.md)。

[2026-09-06 初稿](/home/abcd/repos/work_hardening_paper/manuscript_framework_draft_2026-09-06.md)作为本轮比较基线保留，[manuscript_draft.md](/home/abcd/repos/work_hardening_paper/manuscript_draft.md)为更早历史稿。旧口径图件、旧强化模型和编写注记见[支持记录](/home/abcd/repos/work_hardening_paper/docs/2026-09-08-manuscript-supporting-records.md)，不作为当前正文的已验证结果。需要 Word 版本时应由当前编辑稿生成。

六个研究状态的名义直径为 7.00、6.5、6.02、5.60、5.25 和 5.00 mm，对应名义截面减缩率 0、13.78%、26.04%、36.00%、43.75% 和 48.98%。旧文件中的 6.48 mm／14.31% 保留为历史标记，原始数据不重新缩放。中文材料通称统一为“工业纯钛”，英文采用 commercially pure titanium；材料牌号、内部标识与历史写法的说明见 [材料命名与内部追溯记录](/home/abcd/repos/work_hardening_paper/docs/material_naming_and_traceability.md)。

## 目录职责

- `data/`：原始拉伸数据、CTF、金相源文件和材料质量证明。原始文件只读使用。
- `tools/`：拉伸绘图、图像拼接及 MTEX/MATLAB 分析脚本。
- `results/`：可由脚本重新生成的分析结果和论文候选图。
- `figures/`：当前正文直接引用的图和对应派生表。
- `references/`：正式文献原文及引用库。
- `extracted_literature_notes/`：文献提取笔记和适用边界。
- `docs/`：分析设计、交接说明和 Linux MTEX 运行规定。
- `plan/`：任务历史、审查记录和尚待补充的数据项。

## 已具备的数据

- 拉伸：六种直径、每组两条原始曲线；6.02 mm 的 Y-2 屈服段保持不可靠标记，当前汇总按人工排除表处理。
- EBSD：六个状态的 raw/denoised CTF 配对，共 12 个 600×600 扫描，步长 0.5 μm；raw 为定量主来源，denoised 仅用于敏感性比较。
- 金相：六个状态的纵截面 100×、200×、500× 图像及源 PPTX。
- 材料证明：`data/material_certificate/gr4b23271_grade4_quality_certificate.png`。其中批次对应关系仍应在投稿前与试样台账复核。
- MTEX：77 个 MATLAB 脚本，覆盖晶粒/取向域、晶界、KAM/GROD/GOS、织构、c 轴分布和 Schmid 因子等分析。
- OIM 拼图：Python 脚本已支持 Windows Arial/Calibri 和 Linux Liberation Sans/Noto Sans/DejaVu Sans；可用 `OIM_FONT_DIR` 指定字体目录。
- Fig. 7 参考式织构图：六状态 PF/IPF 小图及组合大图位于 `results/mtex_fig7_texture_gallery/reference_style/`；状态独立色标版用于观察峰位和形态，原统一 0–7 MRD 版用于跨状态比较。

## 当前主要结论边界

- 抗拉强度随冷变形量整体升高，断后延性整体降低；屈服强度存在非单调变化，后续均匀变形区间和加工硬化曲线尚需复核。
- 15° HAGB 晶粒尺寸没有连续降低；现有结果支持晶粒沿 AD 拉长和晶内低角度取向域细分，不支持把强度变化简单归因于连续物理晶粒细化。
- KAM、GROD、GOS 和 LAGB 是位错相关取向梯度或变形亚结构的代理量，不等于总位错密度。
- Schmid 因子只表征指定载荷下的几何有利度，不能单独判定旋锻过程中的实际滑移系。
- 现有 KAM 在 2°重构取向域内计算，排除跨域邻点；各状态有限 KAM-GND 像素的覆盖比例不同，比较需考虑统计区域差异。
- 每个状态目前只有一个 EBSD 视场，不能把像素或晶粒数量作为独立实验重复。

## 仍需完成

- 核对质量证明与实际试样批次，完善成分、旋锻道次、速度、温升和润滑记录。
- 增加独立加工棒材和多位置 EBSD 重复，重点复核 26.04%状态。
- 如需定量强化分解，补充 XRD/TEM 或其他直接位错证据及不确定度传播。
- 统一正文全部参考文献并按目标期刊格式整理；当前已正式纳入 Xia 等 2026 年 TA16 冷轧研究作为方法与机制比较文献。
- `results/mtex_ebsd_comprehensive/README.md` 描述的是完整输出合同；当前仓库仍以分模块结果为主，不能把该 README 的清单误认为所有综合产物均已生成。

## Linux MTEX 运行

所有 Linux MTEX 批处理必须通过：

```bash
tools/run_mtex_guarded.sh --timeout 7200 "MATLAB expression"
```

完整规定见 [`docs/mtex-linux-workflow.md`](docs/mtex-linux-workflow.md)。不要直接后台运行 `matlab ... &`。

File: data/tensile_data/gr4b23271_cold_deformation_2_raw_csv/gr4b23271_cold_deformation_2_raw_d5_y_2.csv (part 1 of 23)
ID,TestNo,PlayTime,LoadValue,PositionValue,DeformValue,ExtDevValue,PercentWatch,YBValue,YLValue,DeformSwitch,CtrlStep,ExtendDevice1,ExtendDevice2,ExtendDevice3,ExtendDevice4,ExtendDevice5,ExtendDevice6,Engineering Strain,Engineering Stress,Ture Strain,Ture Stress
5997,8990,0.1333333,111.565,0.00127,3.5e-05,-1.412108,0,0,0,0,0,0,0,0,0,0,0,7e-07,5.72768865858528,6.99999754964732e-07,5.72769266796734
5998,8990,0.2,112.685,0.00357,6.6e-05,-1.412593,0,0,0,0,0,0,0,0,0,0,0,1.32e-06,5.78518887189246,1.31999912877211e-06,5.78519650834177
5999,8990,0.2666667,114.9,0.00589,0.000178,-1.407799,0,0,0,0,0,0,0,0,0,0,0,3.56e-06,5.89890581160264,3.55999366311757e-06,5.89892681170733
6000,8990,0.3333333,117.075,0.008189999,0.000331,-1.405729,0,0,0,0,0,0,0,0,0,0,0,6.62e-06,6.01056917226614,6.61997808785392e-06,6.01060896223406
6001,8990,0.4,119.17,0.01045,0.000509,-1.398754,0,0,0,0,0,0,0,0,0,0,0,1.018e-05,6.11812537483627,1.01799481842334e-05,6.11818765735258
6002,8990,0.4666667,121.075,0.01269,0.000682,-1.403001,0,0,0,0,0,0,0,0,0,0,0,1.364e-05,6.21592707693464,1.36399069759718e-05,6.21601186217997
6003,8990,0.5333334,123.18,0.01493,0.000832,-1.404323,0,0,0,0,0,0,0,0,0,0,0,1.664e-05,6.32399667426644,1.6639861556637e-05,6.3241019055711
6004,8990,0.6,125.38,0.01717,0.001005,-1.409446,0,0,0,0,0,0,0,0,0,0,0,2.01e-05,6.43694352183411,2.00997979976742e-05,6.4370729043989
6005,8990,0.6666667,127.635,0.01939,0.001186,-1.406297,0,0,0,0,0,0,0,0,0,0,0,2.372e-05,6.55271404059098,2.37197186851979e-05,6.55286947096802
6006,8990,0.7333333,129.59,0.02159,0.001361,-1.407563,0,0,0,0,0,0,0,0,0,0,0,2.722e-05,6.65308271649771,2.7219629542517e-05,6.65326381340925
6007,8990,0.8,131.58,0.02387,0.001537,-1.410397,0,0,0,0,0,0,0,0,0,0,0,3.074e-05,6.75524827407029,3.07395275358004e-05,6.75545593040223
6008,8990,0.8666667,133.3,0.02605,0.001707,-1.409735,0,0,0,0,0,0,0,0,0,0,0,3.414e-05,6.84355217307774,3.41394172433683e-05,6.84378581194893
6009,8990,0.9333333,134.905,0.02823,0.001875,-1.407277,0,0,0,0,0,0,0,0,0,0,0,3.75e-05,6.92595203232598,3.74992968924902e-05,6.92621175552719
6010,8990,1,136.415,0.03057,0.002046,-1.402548,0,0,0,0,0,0,0,0,0,0,0,4.092e-05,7.00347464133833,4.09191627996386e-05,7.00376122352066
6011,8990,1.066667,138.095,0.03279,0.002176,-1.402216,0,0,0,0,0,0,0,0,0,0,0,4.352e-05,7.0897249612991,4.35190530322382e-05,7.09003350612942
6012,8990,1.133333,139.65,0.03495,0.002339,-1.4027,0,0,0,0,0,0,0,0,0,0,0,4.678e-05,7.16955784673898,4.67789058498358e-05,7.16989323865505
6013,8990,1.2,141.285,0.03717,0.002489,-1.408444,0,0,0,0,0,0,0,0,0,0,0,4.978e-05,7.25349789027223,4.97787610170278e-05,7.25385896939721
6014,8990,1.266667,142.83,0.03941,0.002647,-1.405738,0,0,0,0,0,0,0,0,0,0,0,5.294e-05,7.33281738095044,5.29385987276567e-05,7.33320558030259
6015,8990,1.333333,144.575,0.04159,0.002812,-1.409561,0,0,0,0,0,0,0,0,0,0,0,5.624e-05,7.42240476686207,5.62384185904217e-05,7.42282220290616
6016,8990,1.4,146.205,0.04385,0.002983,-1.405623,0,0,0,0,0,0,0,0,0,0,0,5.966e-05,7.50608811301449,5.96582204129967e-05,7.50653592623131
6017,8990,1.466667,148.085,0.04609,0.003156,-1.411936,0,0,0,0,0,0,0,0,0,0,0,6.312e-05,7.60260632820868,6.31180080167053e-05,7.60308620472012
6018,8990,1.533333,149.865,0.04829,0.00328,-1.410697,0,0,0,0,0,0,0,0,0,0,0,6.56e-05,7.69399059578616,6.55978484142055e-05,7.69449532156925
6019,8990,1.6,151.77,0.05057,0.003448,-1.413494,0,0,0,0,0,0,0,0,0,0,0,6.896e-05,7.79179229788454,6.89576223684028e-05,7.7923296198814
6020,8990,1.666667,153.39,0.05279,0.003627,-1.407651,0,0,0,0,0,0,0,0,0,0,0,7.254e-05,7.87496224927528,7.25373691013283e-05,7.87553349903684
6021,8990,1.733333,155.08,0.05497,0.003797,-1.411575,0,0,0,0,0,0,0,0,0,0,0,7.594e-05,7.96172596399772,7.59371167042783e-05,7.96233057746743
6022,8990,1.8,156.825,0.05721,0.00395,-1.413573,0,0,0,0,0,0,0,0,0,0,0,7.9e-05,8.05131334990935,7.89968796642768e-05,8.05194940366399
6023,8990,1.866667,158.81,0.05943,0.004092,-1.413621,0,0,0,0,0,0,0,0,0,0,0,8.184e-05,8.15322221010109,8.18366512899041e-05,8.15388946980677
6024,8990,1.933333,160.67,0.06161,0.004248,-1.415254,0,0,0,0,0,0,0,0,0,0,0,8.496e-05,8.24871363577195,8.49563911035182e-05,8.24941444648244
6025,8990,2,162.685,0.06391,0.004438,-1.413494,0,0,0,0,0,0,0,0,0,0,0,8.876e-05,8.3521626802487,8.87560610641883e-05,8.3529040182082
6026,8990,2.066667,164.64,0.06613,0.004599,-1.403851,0,0,0,0,0,0,0,0,0,0,0,9.198e-05,8.45253135615543,9.1975770099278e-05,8.45330881998957
6027,8990,2.133333,166.76,0.06831,0.004759,-1.417238,0,0,0,0,0,0,0,0,0,0,0,9.518e-05,8.56137104562974,9.51754706711712e-05,8.56218591692586
6028,8990,2.2,168.71,0.07057,0.00495,-1.419456,0,0,0,0,0,0,0,0,0,0,0,9.9e-05,8.66148302415563,9.89950998234802e-05,8.66234051097502
6029,8990,2.266667,170.875,0.07281,0.00511,-1.411403,0,0,0,0,0,0,0,0,0,0,0,0.0001022,8.77263299005745,0.000102194777935735,8.77352955314904
6030,8990,2.333333,173.27,0.07494999,0.005289,-1.414984,0,0,0,0,0,0,0,0,0,0,0,0.00010578,8.89559103547772,0.000105774405690252,8.89653201109745
6031,8990,2.4,175.675,0.07714999,0.005462,-1.420159,0,0,0,0,0,0,0,0,0,0,0,0.00010924,9.01906247565966,0.000109234033745709,9.0200477180445
6032,8990,2.466667,178.225,0.07945,0.005647,-1.417159,0,0,0,0,0,0,0,0,0,0,0,0.00011294,9.14997813988582,0.00011293362275831,9.15101153841694
6033,8990,2.533333,180.895,0.08165,0.005843,-1.418423,0,0,0,0,0,0,0,0,0,0,0,0.00011686,9.28705454125205,0.000116853172402218,9.28813982644574
6034,8990,2.6,183.605,0.08389,0.006022,-1.422844,0,0,0,0,0,0,0,0,0,0,0,0.00012044,9.42618452166495,0.000120432747685617,9.42731981132874
6035,8990,2.666667,186.21,0.08613,0.006197,-1.430654,0,0,0,0,0,0,0,0,0,0,0,0.00012394,9.55992385708031,0.000123932320072694,9.56110871404316
6036,8990,2.733333,188.95,0.08833,0.006345,-1.422042,0,0,0,0,0,0,0,0,0,0,0,0.0001269,9.70059402177823,0.000126891948876048,9.7018250271596
6037,8990,2.8,191.785,0.09057,0.006508,-1.416076,0,0,0,0,0,0,0,0,0,0,0,0.00013016,9.84614143671203,0.00013015152992227,9.84742301048144
6038,8990,2.866667,194.62,0.09279,0.006709,-1.412606,0,0,0,0,0,0,0,0,0,0,0,0.00013418,9.99168885164583,0.000134170998669085,9.99302953645595
6039,8990,2.933333,197.59,0.09499,0.006879,-1.415034,0,0,0,0,0,0,0,0,0,0,0,0.00013758,10.1441670958622,0.000137570536739842,10.1455627303712
6040,8990,3,200.72,0.09722999,0.007042,-1.415761,0,0,0,0,0,0,0,0,0,0,0,0.00014084,10.3048596562653,0.000140830082978362,10.3063109926993
6041,8990,3.066667,203.795,0.09945,0.007213,-1.412176,0,0,0,0,0,0,0,0,0,0,0,0.00014426,10.4627285454792,0.000144249595526717,10.4642378986992
6042,8990,3.133333,207.07,0.10169,0.007363,-1.414563,0,0,0,0,0,0,0,0,0,0,0,0.00014726,10.6308653299265,0.000147249158310645,10.632430831155
6043,8990,3.2,210.405,0.10389,0.007521,-1.411709,0,0,0,0,0,0,0,0,0,0,0,0.00015042,10.8020824829439,0.000150408688046133,10.803707332191
6044,8990,3.266667,213.825,0.10611,0.007709,-1.406189,0,0,0,0,0,0,0,0,0,0,0,0.00015418,10.9776634914355,0.000154168115485358,10.9793560275926
6045,8990,3.333333,217.205,0.10835,0.007854,-1.410194,0,0,0,0,0,0,0,0,0,0,0,0.00015708,11.1511909208803,0.000157067664228506,11.1529425499502
6046,8990,3.4,220.645,0.11057,0.00803,-1.412425,0,0,0,0,0,0,0,0,0,0,0,0.0001606,11.3277987188953,0.000160587105200651,11.3296179633695
6047,8990,3.466667,223.915,0.11277,0.008165,-1.411506,0,0,0,0,0,0,0,0,0,0,0,0.0001633,11.4956788059618,0.000163286668006478,11.4975560503108
6048,8990,3.533333,227.055,0.11501,0.008307,-1.411872,0,0,0,0,0,0,0,0,0,0,0,0.00016614,11.6568847611265,0.000166126200278562,11.6588214359607
6049,8990,3.6,229.825,0.11723,0.008439,-1.408335,0,0,0,0,0,0,0,0,0,0,0,0.00016878,11.7990951101095,0.000168765758258349,11.8010865613821
6050,8990,3.666667,232.195,0.11941,0.008579,-1.408745,0,0,0,0,0,0,0,0,0,0,0,0.00017158,11.9207696686255,0.000171565281835287,11.9228150342853
6051,8990,3.733333,234.31,0.12171,0.008669,-1.411804,0,0,0,0,0,0,0,0,0,0,0,0.00017338,12.029352660719,0.000173364971424768,12.0314383098833
6052,8990,3.8,235.955,0.12393,0.008763,-1.408283,0,0,0,0,0,0,0,0,0,0,0,0.00017526,12.1138060990139,0.000175244643760407,12.1159291646709
6053,8990,3.866667,237.475,0.12605,0.008847,-1.408745,0,0,0,0,0,0,0,0,0,0,0,0.00017694,12.191842102788,0.000176924347964501,12.1939993273296
6054,8990,3.933333,238.955,0.12837,0.00892,-1.407761,0,0,0,0,0,0,0,0,0,0,0,0.0001784,12.2678245275153,0.000178384088612389,12.270013107411
6055,8990,4,240.87,0.13065,0.008997,-1.399657,0,0,0,0,0,0,0,0,0,0,0,0.00017994,12.3661396243754,0.000179923812739984,12.3683647875394
6056,8990,4.066667,242.815,0.13277,0.009091,-1.397508,0,0,0,0,0,0,0,0,0,0,0,0.00018182,12.4659949055204,0.000181803472747203,12.4682614727141
6057,8990,4.133333,244.495,0.13503,0.009203,-1.392539,0,0,0,0,0,0,0,0,0,0,0,0.00018406,12.5522452254812,0.000184043063036488,12.5545555917374
6058,8990,4.2,246.355,0.13731,0.009302,-1.401145,0,0,0,0,0,0,0,0,0,0,0,0.00018604,12.647736651152,0.000186022696705235,12.6500896360786
6059,8990,4.266667,248.255,0.13945,0.009374,-1.409984,0,0,0,0,0,0,0,0,0,0,0,0.00018748,12.7452816558696,0.00018746242782096,12.7476711412744
6060,8990,4.333333,249.795,0.14167,0.009458,-1.416141,0,0,0,0,0,0,0,0,0,0,0,0.00018916,12.8243444491669,0.000189142111502934,12.8267703021629
6061,8990,4.4,251.4,0.14395,0.009524,-1.412281,0,0,0,0,0,0,0,0,0,0,0,0.00019048,12.9067443084152,0.00019046186098828,12.9092027850711
6062,8990,4.466667,253.105,0.14613,0.009626,-1.412776,0,0,0,0,0,0,0,0,0,0,0,0.00019252,12.9942781152801,0.000192501470402892,12.9967797737029
6063,8990,4.533333,254.735,0.14837,0.009704,-1.41914,0,0,0,0,0,0,0,0,0,0,0,0.00019408,13.0779614614325,0.000194061168913238,13.080499632193
6064,8990,4.6,256.37,0.15065,0.009796,-1.416052,0,0,0,0,0,0,0,0,0,0,0,0.00019592,13.1619015049658,0.00019590081018311,13.1644801847086
6065,8990,4.666667,258.105,0.15281,0.009885,-1.411759,0,0,0,0,0,0,0,0,0,0,0,0.0001977,13.2509754961158,0.000197680459930306,13.2535952139713
6066,8990,4.733333,259.605,0.15501,0.009939,-1.411309,0,0,0,0,0,0,0,0,0,0,0,0.00019878,13.3279847103664,0.000198760245873638,13.3306340471672
6067,8990,4.8,261.215,0.15731,0.010005,-1.414642,0,0,0,0,0,0,0,0,0,0,0,0.0002001,13.4106412669955,0.000200079982665304,13.413324736313
6068,8990,4.866667,263.005,0.15947,0.010084,-1.412811,0,0,0,0,0,0,0,0,0,0,0,0.00020168,13.5025389293347,0.000201659665322801,13.5052621213859
6069,8990,4.933333,264.74,0.16169,0.010155,-1.41354,0,0,0,0,0,0,0,0,0,0,0,0.0002031,13.5916129204846,0.000203079377987185,13.5943733770688
6070,8990,5,266.46,0.16399,0.010206,-1.41271,0,0,0,0,0,0,0,0,0,0,0,0.00020412,13.6799168194921,0.000204099170347281,13.6827091641133
6071,8990,5.066667,268.285,0.16619,0.010313,-1.404753,0,0,0,0,0,0,0,0,0,0,0,0.00020626,13.7736113634971,0.000206238731330636,13.7764523085769
6072,8990,5.133333,270,0.16837,0.010379,-1.405461,0,0,0,0,0,0,0,0,0,0,0,0.00020758,13.8616585651237,0.000207558458252935,13.8645359682087
6073,8990,5.2,271.79,0.17071,0.010443,-1.417386,0,0,0,0,0,0,0,0,0,0,0,0.00020886,13.9535562274629,0.000208838191786811,13.9564705672165
6074,8990,5.266667,273.735,0.17287,0.010521,-1.420579,0,0,0,0,0,0,0,0,0,0,0,0.00021042,14.0534115086079,0.000210397864816803,14.0563686274576
6075,8990,5.333333,275.505,0.175,0.010613,-1.418447,0,0,0,0,0,0,0,0,0,0,0,0.00021226,14.1442823814237,0.00021223747603351,14.147284646802
6076,8990,5.4,277.21,0.17731,0.010694,-1.424027,0,0,0,0,0,0,0,0,0,0,0,0.00021388,14.2318161882887,0.000213857130933565,14.234860089135
6077,8990,5.466667,279.11,0.17953,0.010745,-1.426878,0,0,0,0,0,0,0,0,0,0,0,0.0002149,14.3293611930062,0.000214876912302656,14.3324405727266
6078,8990,5.533333,280.99,0.1817,0.010809,-1.41388,0,0,0,0,0,0,0,0,0,0,0,0.00021618,14.4258794082004,0.000216156636470901,14.4289979948109
6079,8990,5.6,282.735,0.18397,0.010893,-1.419407,0,0,0,0,0,0,0,0,0,0,0,0.00021786,14.515466794112,0.000217836271956413,14.5186291337078
6080,8990,5.666667,284.525,0.18621,0.010964,-1.423402,0,0,0,0,0,0,0,0,0,0,0,0.00021928,14.6073644564512,0.000219255961654865,14.6105675593292
6081,8990,5.733333,286.33,0.1884,0.01103,-1.414673,0,0,0,0,0,0,0,0,0,0,0,0.0002206,14.7000322109329,0.000220575671397876,14.7032750380386
6082,8990,5.8,288.12,0.19063,0.011099,-1.410377,0,0,0,0,0,0,0,0,0,0,0,0.00022198,14.791929873272,0.000221955366085289,14.7952133858653
6083,8990,5.866667,289.78,0.19286,0.01115,-1.422506,0,0,0,0,0,0,0,0,0,0,0,0.000223,14.8771534037094,0.000222975139195988,14.8804710089185
6084,8990,5.933333,291.53,0.19506,0.011234,-1.425602,0,0,0,0,0,0,0,0,0,0,0,0.00022468,14.9669974870019,0.000224654763228949,14.9703602719973
6085,8990,6,293.24,0.19726,0.011318,-1.412303,0,0,0,0,0,0,0,0,0,0,0,0.00022636,15.0547879912477,0.000226334384440778,15.0581957930574
6086,8990,6.066667,295.09,0.19954,0.011399,-1.410424,0,0,0,0,0,0,0,0,0,0,0,0.00022798,15.1497660221569,0.000227954016508886,15.1532198658146
6087,8990,6.133333,297.1,0.20176,0.01144,-1.406925,0,0,0,0,0,0,0,0,0,0,0,0.0002288,15.2529583692528,0.00022877382927175,15.2564482461277
6088,8990,6.2,299.045,0.20396,0.011511,-1.402042,0,0,0,0,0,0,0,0,0,0,0,0.00023022,15.3528136503978,0.000230193503442361,15.3563481751564
6089,8990,6.266667,300.985,0.20624,0.011618,-1.407812,0,0,0,0,0,0,0,0,0,0,0,0.00023236,15.4524122341621,0.00023233300859631,15.4560027566688
6090,8990,6.333333,303.13,0.20844,0.011718,-1.397208,0,0,0,0,0,0,0,0,0,0,0,0.00023436,15.5625354105405,0.000234332541985256,15.5661826463394
6091,8990,6.4,305.245,0.21064,0.011794,-1.400871,0,0,0,0,0,0,0,0,0,0,0,0.00023588,15.671118402634,0.000235852184686731,15.6748149060428
6092,8990,6.466667,307.305,0.2129,0.011881,-1.399304,0,0,0,0,0,0,0,0,0,0,0,0.00023762,15.7768777235383,0.00023759177283932,15.780626625223
6093,8990,6.533333,309.52,0.2151,0.011959,-1.413769,0,0,0,0,0,0,0,0,0,0,0,0.00023918,15.8905946632485,0.000239151401023806,15.89439537568
6094,8990,6.6,311.655,0.21728,0.012018,-1.421007,0,0,0,0,0,0,0,0,0,0,0,0.00024036,16.0002044448653,0.000240331118163183,16.0040502540057
6095,8990,6.666667,313.765,0.21956,0.012104,-1.426927,0,0,0,0,0,0,0,0,0,0,0,0.00024208,16.1085307395779,0.000242050703364824,16.1124302926994
6096,8990,6.733333,315.98,0.22178,0.012196,-1.42017,0,0,0,0,0,0,0,0,0,0,0,0.00024392,16.2222476792881,0.000243890256353368,16.226204609942
6097,8990,6.8,318.22,0.2239,0.01227,-1.41947,0,0,0,0,0,0,0,0,0,0,0,0.0002454,16.3372481059025,0.000245369894345247,16.3412572665877
6098,8990,6.866667,320.2,0.2262,0.012346,-1.421071,0,0,0,0,0,0,0,0,0,0,0,0.00024692,16.4389002687134,0.000246889520273994,16.4429593619677
6099,8990,6.933333,322.355,0.22846,0.012395,-1.415778,0,0,0,0,0,0,0,0,0,0,0,0.0002479,16.5495368398535,0.000247869277872206,16.5536394700361
6100,8990,7,324.685,0.23062,0.012484,-1.422918,0,0,0,0,0,0,0,0,0,0,0,0.00024968,16.6691578193229,0.000249648835136217,16.6733197746473
6101,8990,7.066667,326.6,0.23286,0.012591,-1.420206,0,0,0,0,0,0,0,0,0,0,0,0.00025182,16.767472916183,0.000251788298665611,16.7716953012127
6102,8990,7.133333,328.625,0.23514,0.012675,-1.41526,0,0,0,0,0,0,0,0,0,0,0,0.0002535,16.8714353554214,0.000253467874304035,16.875712264284
6103,8990,7.2,330.84,0.23732,0.012769,-1.41428,0,0,0,0,0,0,0,0,0,0,0,0.00025538,16.9851522951316,0.000255347396078635,16.9894899633247
6104,8990,7.266667,332.79,0.23952,0.01284,-1.425459,0,0,0,0,0,0,0,0,0,0,0,0.0002568,17.0852642736575,0.000256767032523968,17.0896517695229
6105,8990,7.333333,334.685,0.24178,0.012899,-1.415127,0,0,0,0,0,0,0,0,0,0,0,0.00025798,17.1825525809942,0.000257946728881857,17.186985335909
6106,8990,7.4,336.68,0.24398,0.012952,-1.409462,0,0,0,0,0,0,0,0,0,0,0,0.00025904,17.2849748359476,0.000259006454932073,17.2894523358291
6107,8990,7.466667,338.555,0.24622,0.013031,-1.41125,0,0,0,0,0,0,0,0,0,0,0,0.00026062,17.3812363537609,0.000260586044507259,17.3857662515795
6108,8990,7.533333,340.245,0.2485,0.013077,-1.401583,0,0,0,0,0,0,0,0,0,0,0,0.00026154,17.4680000684834,0.000261505804376313,17.4725686492213
6109,8990,7.6,341.85,0.25068,0.01312,-1.393947,0,0,0,0,0,0,0,0,0,0,0,0.0002624,17.5503999277316,0.00026236557914122,17.5550051526727
6110,8990,7.666667,343.17,0.25288,0.013186,-1.392859,0,0,0,0,0,0,0,0,0,0,0,0.00026372,17.6181680362722,0.000263685231993312,17.6228142995468
6111,8990,7.733333,344.615,0.25514,0.01327,-1.394132,0,0,0,0,0,0,0,0,0,0,0,0.0002654,17.6923535793337,0.000265364787650072,17.6970491299737
6112,8990,7.8,346.03,0.2573,0.013303,-1.395979,0,0,0,0,0,0,0,0,0,0,0,0.00026606,17.7649989381102,0.000266024612314849,17.7697254937277
6113,8990,7.866667,347.21,0.25954,0.013347,-1.395119,0,0,0,0,0,0,0,0,0,0,0,0.00026694,17.8255795199874,0.000266904377857313,17.8303378801845
6114,8990,7.933333,348.495,0.26184,0.01338,-1.393802,0,0,0,0,0,0,0,0,0,0,0,0.0002676,17.8915507468622,0.000267564201506232,17.896338525842
6115,8990,8,350.05,0.264,0.013423,-1.404894,0,0,0,0,0,0,0,0,0,0,0,0.00026846,17.971383632302,0.000268423971062301,17.976208229952
6116,8990,8.066667,351.305,0.26622,0.013479,-1.4062,0,0,0,0,0,0,0,0,0,0,0,0.00026958,18.0358146748918,0.000269543669841012,18.0406767698118
6117,8990,8.133333,352.66,0.26852,0.013543,-1.395514,0,0,0,0,0,0,0,0,0,0,0,0.00027086,18.1053796650982,0.000270823324052843,18.1102836882343
6118,8990,8.2,353.93,0.2707,0.013573,-1.387918,0,0,0,0,0,0,0,0,0,0,0,0.00027146,18.1705807998305,0.000271423161400854,18.1755133856944
6119,8990,8.266666,355.195,0.27284,0.013639,-1.388448,0,0,0,0,0,0,0,0,0,0,0,0.00027278,18.2355252371819,0.000272742802300144,18.2404995237561
6120,8990,8.333333,356.245,0.27514,0.013662,-1.394207,0,0,0,0,0,0,0,0,0,0,0,0.00027324,18.2894316871574,0.000273202676749912,18.2944290914716
6121,8990,8.4,357.6,0.27738,0.013733,-1.394679,0,0,0,0,0,0,0,0,0,0,0,0.00027466,18.3589966773638,0.000274622287847482,18.3640391593912
6122,8990,8.466666,358.63,0.27956,0.013749,-1.391774,0,0,0,0,0,0,0,0,0,0,0,0.00027498,18.411876337816,0.000274942199929075,18.4169392355713
6123,8990,8.533334,359.665,0.2818,0.013779,-1.393169,0,0,0,0,0,0,0,0,0,0,0,0.00027558,18.465012695649,0.000275542034806658,18.4701012838476
6124,8990,8.6,360.68,0.28404,0.013807,-1.399614,0,0,0,0,0,0,0,0,0,0,0,0.00027614,18.5171222639586,0.000276101880367589,18.5222355821006
6125,8990,8.666667,361.81,0.28626,0.013861,-1.398228,0,0,0,0,0,0,0,0,0,0,0,0.00027722,18.5751358720274,0.00027718158163594,18.5802852711939
6126,8990,8.733334,362.84,0.2885,0.013891,-1.399501,0,0,0,0,0,0,0,0,0,0,0,0.00027782,18.6280155324796,0.000277781415170044,18.6331907677548
6127,8990,8.8,363.99,0.2907,0.013927,-1.400245,0,0,0,0,0,0,0,0,0,0,0,0.00027854,18.6870559300718,0.00027850121493621,18.6922610226305
6128,8990,8.866667,365.125,0.2929,0.013945,-1.394181,0,0,0,0,0,0,0,0,0,0,0,0.0002789,18.7453262355215,0.000278861114625001,18.7505543070085
6129,8990,8.933333,366.485,0.29512,0.013985,-1.400448,0,0,0,0,0,0,0,0,0,0,0,0.0002797,18.8151479231087,0.000279660891247414,18.8204105199828
6130,8990,9,367.79,0.29738,0.014052,-1.403061,0,0,0,0,0,0,0,0,0,0,0,0.00028104,18.8821459395068,0.000281000515656768,18.8874525778017
6131,8990,9.066667,369.37,0.2996,0.014095,-1.402184,0,0,0,0,0,0,0,0,0,0,0,0.0002819,18.9632623118509,0.000281860273660785,18.9686080554966
6132,8990,9.133333,370.77,0.3018,0.014118,-1.397818,0,0,0,0,0,0,0,0,0,0,0,0.00028236,19.0351375784849,0.000282320143917458,19.0405123399315
6133,8990,9.2,372.355,0.30406,0.014166,-1.39024,0,0,0,0,0,0,0,0,0,0,0,0.00028332,19.1165106482098,0.000283279872467996,19.1219267380066
6134,8990,9.266666,373.91,0.30626,0.014194,-1.389956,0,0,0,0,0,0,0,0,0,0,0,0.00028388,19.1963435336496,0.000283839713696951,19.201792991652
6135,8990,9.333333,375.51,0.30846,0.01423,-1.392576,0,0,0,0,0,0,0,0,0,0,0,0.0002846,19.278486695517,0.00028455950910237,19.2839733528306
6136,8990,9.4,376.955,0.31072,0.014276,-1.397606,0,0,0,0,0,0,0,0,0,0,0,0.00028552,19.3526722385785,0.000285479246921867,19.3581978135561
6137,8990,9.466666,378.425,0.31294,0.014286,-1.392631,0,0,0,0,0,0,0,0,0,0,0,0.00028572,19.4281412685442,0.000285679189814073,19.4336922770675
6138,8990,9.533334,379.74,0.31512,0.014321,-1.392478,0,0,0,0,0,0,0,0,0,0,0,0.00028642,19.495652679704,0.000286378989622306,19.5012366245445
6139,8990,9.6,380.975,0.31738,0.014349,-1.398547,0,0,0,0,0,0,0,0,0,0,0,0.00028698,19.5590569327704,0.000286938829116473,19.5646699909289
6140,8990,9.666667,382.14,0.31966,0.014354,-1.395135,0,0,0,0,0,0,0,0,0,0,0,0.00028708,19.6188674225051,0.000287038800421767,19.6244996069647
6141,8990,9.733334,383.385,0.32178,0.014382,-1.395163,0,0,0,0,0,0,0,0,0,0,0,0.00028764,19.6827850703332,0.000287598639546324,19.6884466266308
6142,8990,9.8,384.225,0.32404,0.014388,-1.388838,0,0,0,0,0,0,0,0,0,0,0,0.00028776,19.7259102303135,0.000287718605032191,19.7315865582414
6143,8990,9.866667,385.315,0.32634,0.014408,-1.385325,0,0,0,0,0,0,0,0,0,0,0,0.00028816,19.7818702593357,0.000288118489881361,19.7875706030696
6144,8990,9.933333,386.34,0.3285,0.014426,-1.385417,0,0,0,0,0,0,0,0,0,0,0,0.00028852,19.834493222407,0.000288478386108915,19.8402158703915
6145,8990,10,387.1,0.33068,0.014441,-1.398026,0,0,0,0,0,0,0,0,0,0,0,0.00028882,19.873511224294,0.00028877829953286,19.8792510918058
6146,8990,10.06667,387.955,0.33298,0.014456,-1.391802,0,0,0,0,0,0,0,0,0,0,0,0.00028912,19.9174064764169,0.000289078212866857,19.9231649969774
6147,8990,10.13333,388.71,0.33516,0.014477,-1.391534,0,0,0,0,0,0,0,0,0,0,0,0.00028954,19.9561677809231,0.000289498091383518,19.9619458897424
6148,8990,10.2,389.295,0.33734,0.014482,-1.392463,0,0,0,0,0,0,0,0,0,0,0,0.00028964,19.9862013744809,0.00028959806243296,19.991990177847
6149,8990,10.26667,390.085,0.33966,0.014484,-1.394761,0,0,0,0,0,0,0,0,0,0,0,0.00028968,20.0267595606529,0.000289638050849894,20.0325609123624
6150,8990,10.33333,390.825,0.34186,0.014502,-1.393185,0,0,0,0,0,0,0,0,0,0,0,0.00029004,20.0647507730166,0.000289997946530565,20.0705703533308
6151,8990,10.4,391.33,0.34402,0.014515,-1.389947,0,0,0,0,0,0,0,0,0,0,0,0.0002903,20.090677208481,0.000290257871108224,20.0965095320746
6152,8990,10.46667,391.935,0.34634,0.01453,-1.388592,0,0,0,0,0,0,0,0,0,0,0,0.0002906,20.1217375915621,0.000290557783998478,20.1275849685062
6153,8990,10.53333,392.65,0.34854,0.014538,-1.386662,0,0,0,0,0,0,0,0,0,0,0,0.00029076,20.1584453170216,0.000290717737503109,20.1643065865819
6154,8990,10.6,393.08,0.35066,0.014563,-1.39973,0,0,0,0,0,0,0,0,0,0,0,0.00029126,20.1805212917734,0.00029121759204051,20.1863990704049
6155,8990,10.66667,393.81,0.353,0.014571,-1.39544,0,0,0,0,0,0,0,0,0,0,0,0.00029142,20.2179991093754,0.000291377545439603,20.2238910386759
6156,8990,10.73333,394.61,0.35518,0.014591,-1.385479,0,0,0,0,0,0,0,0,0,0,0,0.00029182,20.2590706903091,0.000291777428825621,20.264982692318
6157,8990,10.8,395.14,0.35736,0.014617,-1.380899,0,0,0,0,0,0,0,0,0,0,0,0.00029234,20.2862806126777,0.000292297276988318,20.292211103952
6158,8990,10.86667,395.765,0.3597,0.014627,-1.372704,0,0,0,0,0,0,0,0,0,0,0,0.00029254,20.3183677852822,0.000292497218517534,20.3243117205941
6159,8990,10.93333,396.445,0.36188,0.01465,-1.380977,0,0,0,0,0,0,0,0,0,0,0,0.000293,20.3532786290758,0.000292957083882842,20.3592421397141
6160,8990,11,396.99,0.36404,0.014647,-1.388778,0,0,0,0,0,0,0,0,0,0,0,0.00029294,20.3812586435869,0.000292897101455814,20.3872291294939
6161,8990,11.06667,397.585,0.36636,0.014665,-1.391188,0,0,0,0,0,0,0,0,0,0,0,0.0002933,20.4118056319063,0.000293256995963569,20.4177924144982
6162,8990,11.13333,398.285,0.36858,0.01468,-1.389776,0,0,0,0,0,0,0,0,0,0,0,0.0002936,20.4477432652233,0.000293556907954348,20.453746722646
6163,8990,11.2,398.84,0.37068,0.014662,-1.385758,0,0,0,0,0,0,0,0,0,0,0,0.00029324,20.4762366744961,0.000293197013554531,20.4822411261385
6164,8990,11.26667,399.415,0.37298,0.014698,-1.385208,0,0,0,0,0,0,0,0,0,0,0,0.00029396,20.5057568732922,0.000293916802224642,20.5117847455826
6165,8990,11.33333,400.12,0.37524,0.014741,-1.389823,0,0,0,0,0,0,0,0,0,0,0,0.00029482,20.54195120399,0.000294776549123633,20.5480073820439
6166,8990,11.4,400.72,0.37742,0.014739,-1.383741,0,0,0,0,0,0,0,0,0,0,0,0.00029478,20.5727548896903,0.000294736560912179,20.5788193263766
6167,8990,11.46667,401.23,0.37964,0.014731,-1.384538,0,0,0,0,0,0,0,0,0,0,0,0.00029462,20.5989380225355,0.000294576608050371,20.6050068816557
6168,8990,11.53333,401.95,0.3819,0.014746,-1.385881,0,0,0,0,0,0,0,0,0,0,0,0.00029492,20.6359024453758,0.000294876519645384,20.641988385725
6169,8990,11.6,402.41,0.38412,0.01478,-1.389584,0,0,0,0,0,0,0,0,0,0,0,0.0002956,20.6595186044127,0.000295556318927934,20.6656255581122
6170,8990,11.66667,402.955,0.38632,0.014777,-1.393598,0,0,0,0,0,0,0,0,0,0,0,0.00029554,20.6874986189238,0.000295496336656814,20.6936126022656
6171,8990,11.73333,403.605,0.38856,0.014782,-1.393672,0,0,0,0,0,0,0,0,0,0,0,0.00029564,20.7208692784324,0.000295596307106607,20.7269951962259
6172,8990,11.8,404.26,0.39076,0.014797,-1.38898,0,0,0,0,0,0,0,0,0,0,0,0.00029594,20.7544966353219,0.0002958962183958,20.7606387210561
6173,8990,11.86667,404.835,0.39297,0.014802,-1.389888,0,0,0,0,0,0,0,0,0,0,0,0.00029604,20.784016834118,0.000295996188805617,20.7901697344615
6174,8990,11.93333,405.42,0.39524,0.014813,-1.390775,0,0,0,0,0,0,0,0,0,0,0,0.00029626,20.8140504276757,0.000296216123671902,20.8202167982555
6175,8990,12,406.045,0.39746,0.014833,-1.392386,0,0,0,0,0,0,0,0,0,0,0,0.00029666,20.8461376002802,0.000296616005123058,20.8523218154607
6176,8990,12.06667,406.705,0.39963,0.014863,-1.39793,0,0,0,0,0,0,0,0,0,0,0,0.00029726,20.8800216545505,0.00029721582699986,20.8862284497875
6177,8990,12.13333,407.355,0.40192,0.014879,-1.393543,0,0,0,0,0,0,0,0,0,0,0,0.00029758,20.9133923140591,0.000297535731853812,20.919615721344
6178,8990,12.2,408.07,0.40414,0.014889,-1.39656,0,0,0,0,0,0,0,0,0,0,0,0.00029778,20.9501000395186,0.000297735672335424,20.9563385603084
6179,8990,12.26667,408.74,0.40631,0.014884,-1.400859,0,0,0,0,0,0,0,0,0,0,0,0.00029768,20.9844974885506,0.000297635702099726,20.990744153763
6180,8990,12.33333,409.385,0.40858,0.014909,-1.398193,0,0,0,0,0,0,0,0,0,0,0,0.00029818,21.0176114506784,0.000298135553178942,21.0238784820608
6181,8990,12.4,410.01,0.41081,0.014912,-1.396072,0,0,0,0,0,0,0,0,0,0,0,0.00029824,21.0496986232829,0.000298195535291755,21.0559764854003
6182,8990,12.46667,410.655,0.41299,0.014925,-1.393731,0,0,0,0,0,0,0,0,0,0,0,0.0002985,21.0828125854106,0.000298455457738669,21.0891058049674
6183,8990,12.53333,411.335,0.41525,0.01497,-1.391506,0,0,0,0,0,0,0,0,0,0,0,0.0002994,21.1177234292043,0.00029935518876416,21.124046075599
6184,8990,12.6,411.98,0.4175,0.014965,-1.392886,0,0,0,0,0,0,0,0,0,0,0,0.0002993,21.1508373913321,0.000299255218690144,21.1571678369633
6185,8990,12.66667,412.62,0.41965,0.014991,-1.391512,0,0,0,0,0,0,0,0,0,0,0,0.00029982,21.183694656079,0.000299775062965541,21.1900459514108
6186,8990,12.73333,413.185,0.42189,0.015011,-1.388816,0,0,0,0,0,0,0,0,0,0,0,0.00030022,21.2127014601135,0.000300174942993546,21.2190699373458
6187,8990,12.8,413.885,0.42419,0.015024,-1.388456,0,0,0,0,0,0,0,0,0,0,0,0.00030048,21.2486390934305,0.000300434864925968,21.2550238845053
6188,8990,12.86667,414.63,0.42635,0.015044,-1.392524,0,0,0,0,0,0,0,0,0,0,0,0.00030088,21.286887003175,0.000300834744690132,21.2932918017365
6189,8990,12.93333,415.165,0.42851,0.015054,-1.396077,0,0,0,0,0,0,0,0,0,0,0,0.00030108,21.3143536229244,0.000301034684512361,21.3207709485132
6190,8990,13,415.87,0.43081,0.015098,-1.396313,0,0,0,0,0,0,0,0,0,0,0,0.00030196,21.3505479536222,0.000301914419254723,21.3569949650823
6191,8990,13.06667,416.57,0.43303,0.015095,-1.386328,0,0,0,0,0,0,0,0,0,0,0,0.0003019,21.3864855869392,0.000301854437364975,21.3929421669379
6192,8990,13.13333,417.05,0.43519,0.015103,-1.381094,0,0,0,0,0,0,0,0,0,0,0,0.00030206,21.4111285354994,0.000302014389062899,21.4175959809848
6193,8990,13.2,417.685,0.43751,0.015121,-1.388404,0,0,0,0,0,0,0,0,0,0,0,0.00030242,21.4437291028655,0.000302374280289185,21.4502141154208
6194,8990,13.26667,418.345,0.43969,0.015121,-1.390914,0,0,0,0,0,0,0,0,0,0,0,0.00030242,21.4776131571358,0.000302374280289185,21.4841084169068
6195,8990,13.33333,418.74,0.44189,0.015118,-1.389172,0,0,0,0,0,0,0,0,0,0,0,0.00030236,21.4978922502219,0.000302314298427243,21.5043923529226
6196,8990,13.4,419.29,0.44419,0.015154,-1.382816,0,0,0,0,0,0,0,0,0,0,0,0.00030308,21.5261289621138,0.000303034080534647,21.5326531012796
6197,8990,13.46667,419.99,0.44639,0.015179,-1.378997,0,0,0,0,0,0,0,0,0,0,0,0.00030358,21.5620665954308,0.000303533928915707,21.5686124076078
6198,8990,13.53333,420.48,0.44855,0.015169,-1.391885,0,0,0,0,0,0,0,0,0,0,0,0.00030338,21.5872229387526,0.000303333989593398,21.5937720704478
6199,8990,13.6,421.065,0.45085,0.015194,-1.401044,0,0,0,0,0,0,0,0,0,0,0,0.00030388,21.6172565323104,0.000303833837824328,21.6238255842255
6200,8990,13.66667,421.72,0.45303,0.015222,-1.392205,0,0,0,0,0,0,0,0,0,0,0,0.00030444,21.6508838891999,0.000304393667546669,21.6574752842911
6201,8990,13.73333,422.175,0.45523,0.015245,-1.387651,0,0,0,0,0,0,0,0,0,0,0,0.0003049,21.6742433508559,0.000304853527441024,21.6808518276536
6202,8990,13.8,422.785,0.45753,0.015268,-1.384131,0,0,0,0,0,0,0,0,0,0,0,0.00030536,21.7055604313179,0.000305313387124129,21.7121884412512
6203,8990,13.86667,423.51,0.45973,0.015289,-1.384397,0,0,0,0,0,0,0,0,0,0,0,0.00030578,21.742781551539,0.000305733258823824,21.7494300592819
6204,8990,13.93333,424.02,0.46191,0.015281,-1.387621,0,0,0,0,0,0,0,0,0,0,0,0.00030562,21.7689646843843,0.00030557330772096,21.7756177153711
6205,8990,14,424.565,0.46419,0.015271,-1.388596,0,0,0,0,0,0,0,0,0,0,0,0.00030542,21.7969446988954,0.000305373368806181,21.8036019217453
6206,8990,14.06667,425.145,0.46641,0.015309,-1.390956,0,0,0,0,0,0,0,0,0,0,0,0.00030618,21.8267215950723,0.000306133136469274,21.8334045006903
6207,8990,14.13333,425.725,0.46855,0.015332,-1.390705,0,0,0,0,0,0,0,0,0,0,0,0.00030664,21.8564984912492,0.000306592995563939,21.8632005679466
6208,8990,14.2,426.365,0.47079,0.015322,-1.390375,0,0,0,0,0,0,0,0,0,0,0,0.00030644,21.8893557559962,0.000306393056853035,21.896063530174
6209,8990,14.26667,427.155,0.47307,0.015347,-1.392194,0,0,0,0,0,0,0,0,0,0,0,0.00030694,21.9299139421682,0.00030689290355512,21.9366451099536
6210,8990,14.33333,427.77,0.47527,0.015357,-1.384991,0,0,0,0,0,0,0,0,0,0,0,0.00030714,21.961487720011,0.000307092842166086,21.9682329713493
6211,8990,14.4,428.41,0.47747,0.015383,-1.386371,0,0,0,0,0,0,0,0,0,0,0,0.00030766,21.9943449847579,0.000307612682367156,22.001111764936
6212,8990,14.46667,429.165,0.47975,0.015411,-1.391731,0,0,0,0,0,0,0,0,0,0,0,0.00030822,22.0331062892641,0.00030817250997377,22.0398973332846
6213,8990,14.53333,429.85,0.48197,0.015446,-1.39498,0,0,0,0,0,0,0,0,0,0,0,0.00030892,22.0682738304386,0.000308872294041365,22.0750911615903
6214,8990,14.6,430.54,0.48419,0.015439,-1.396651,0,0,0,0,0,0,0,0,0,0,0,0.00030878,22.1036980689939,0.000308732337266978,22.1105232488837
6215,8990,14.66667,431.275,0.48641,0.015457,-1.397306,0,0,0,0,0,0,0,0,0,0,0,0.00030914,22.1414325839768,0.000309092226075764,22.1482773864458
6216,8990,14.73333,432.09,0.48861,0.015485,-1.399628,0,0,0,0,0,0,0,0,0,0,0,0.0003097,22.183274257053,0.000309652052854311,22.1901444170904
6217,8990,14.8,432.91,0.49083,0.0155,-1.397738,0,0,0,0,0,0,0,0,0,0,0,0.00031,22.22537262751,0.000309951959928058,22.2322624930245
6218,8990,14.86667,433.635,0.49309,0.015515,-1.4031,0,0,0,0,0,0,0,0,0,0,0,0.0003103,22.2625937477312,0.00031025186691186,22.2695018305711
6219,8990,14.93333,434.44,0.49531,0.015533,-1.409184,0,0,0,0,0,0,0,0,0,0,0,0.00031066,22.3039220260457,0.000310611755173785,22.3108509624623
6220,8990,15,435.185,0.49749,0.015553,-1.398208,0,0,0,0,0,0,0,0,0,0,0,0.00031106,22.3421699357902,0.000311011630868438,22.3491196911704
6221,8990,15.06667,435.865,0.49975,0.015553,-1.381905,0,0,0,0,0,0,0,0,0,0,0,0.00031106,22.3770807795839,0.000311011630868438,22.3840413943312
6222,8990,15.13333,436.65,0.50197,0.015602,-1.379092,0,0,0,0,0,0,0,0,0,0,0,0.00031204,22.4173822683751,0.00031199132564457,22.4243773883381
6223,8990,15.2,437.365,0.50417,0.015619,-1.38668,0,0,0,0,0,0,0,0,0,0,0,0.00031238,22.4540899938346,0.000312331219526233,22.4611042024668
6224,8990,15.26667,438.08,0.50641,0.015635,-1.389564,0,0,0,0,0,0,0,0,0,0,0,0.0003127,22.490797719294,0.000312651119544735,22.4978305917409
6225,8990,15.33333,438.785,0.50863,0.015624,-1.390816,0,0,0,0,0,0,0,0,0,0,0,0.00031248,22.5269920499919,0.000312431188293049,22.5340312844677
6226,8990,15.4,439.615,0.51083,0.015635,-1.389555,0,0,0,0,0,0,0,0,0,0,0,0.0003127,22.5696038152106,0.000312651119544735,22.5766613303236
6227,8990,15.46667,440.34,0.51305,0.015632,-1.395942,0,0,0,0,0,0,0,0,0,0,0,0.00031264,22.6068249354317,0.000312591138298991,22.6138927331796
6228,8990,15.53333,441.07,0.51535,0.01565,-1.406742,0,0,0,0,0,0,0,0,0,0,0,0.000313,22.6443027530337,0.000312951025719041,22.6513904197954
6229,8990,15.6,441.895,0.51751,0.015686,-1.404226,0,0,0,0,0,0,0,0,0,0,0,0.00031372,22.6866578208716,0.000313670800170584,22.6937750791632
6230,8990,15.66667,442.565,0.51969,0.015696,-1.401402,0,0,0,0,0,0,0,0,0,0,0,0.00031392,22.7210552699036,0.000313870737426169,22.7281878635739
6231,8990,15.73333,443.34,0.52203,0.015706,-1.395407,0,0,0,0,0,0,0,0,0,0,0,0.00031412,22.7608433639331,0.000314070674642002,22.7679930000506
6232,8990,15.8,444.24,0.52425,0.015742,-1.400016,0,0,0,0,0,0,0,0,0,0,0,0.00031484,22.8070488924835,0.000314790448287429,22.8142294637568
6233,8990,15.86667,444.855,0.52639,0.015739,-1.396123,0,0,0,0,0,0,0,0,0,0,0,0.00031478,22.8386226703263,0.000314730467170227,22.8458118119705
6234,8990,15.93333,445.51,0.52867,0.015762,-1.395225,0,0,0,0,0,0,0,0,0,0,0,0.00031524,22.8722500272158,0.000315190322311128,22.8794602753144
6235,8990,16,446.345,0.53089,0.015759,-1.392311,0,0,0,0,0,0,0,0,0,0,0,0.00031518,22.9151184898153,0.000315130341217911,22.922340876861
6236,8990,16.06667,447.07,0.53303,0.015762,-1.395396,0,0,0,0,0,0,0,0,0,0,0,0.00031524,22.9523396100365,0.000315190322311128,22.9595751055752
6237,8990,16.13333,447.695,0.53533,0.015798,-1.404026,0,0,0,0,0,0,0,0,0,0,0,0.00031596,22.9844267826409,0.000315910095150885,22.9916889421272
6238,8990,16.2,448.525,0.53755,0.0158,-1.402938,0,0,0,0,0,0,0,0,0,0,0,0.000316,23.0270385478597,0.000315950082515656,23.0343150920408
6239,8990,16.26667,449.18,0.53971,0.01582,-1.393631,0,0,0,0,0,0,0,0,0,0,0,0.0003164,23.0606659047491,0.000316349956075648,23.0679622994414
6240,8990,16.33333,449.835,0.54203,0.015851,-1.400751,0,0,0,0,0,0,0,0,0,0,0,0.00031702,23.0942932616386,0.000316969759777624,23.1016146144884
6241,8990,16.4,450.65,0.54427,0.015874,-1.396313,0,0,0,0,0,0,0,0,0,0,0,0.00031748,23.1361349347148,0.000317429613888998,23.1434801948339
6242,8990,16.46667,451.305,0.54639,0.015882,-1.392532,0,0,0,0,0,0,0,0,0,0,0,0.00031764,23.1697622916043,0.000317589563095444,23.1771219348986
6243,8990,16.53333,451.99,0.54865,0.015899,-1.384811,0,0,0,0,0,0,0,0,0,0,0,0.00031798,23.2049298327788,0.000317929455074306,23.212308536367
6244,8990,16.6,452.825,0.55091,0.015925,-1.387118,0,0,0,0,0,0,0,0,0,0,0,0.0003185,23.2477982953783,0.000318449289642324,23.2552027191354
6245,8990,16.66667,453.45,0.55305,0.015935,-1.387335,0,0,0,0,0,0,0,0,0,0,0,0.0003187,23.2798854679828,0.000318649225942513,23.2873047674814
6246,8990,16.73333,454.005,0.55535,0.015938,-1.393174,0,0,0,0,0,0,0,0,0,0,0,0.00031876,23.3083788772555,0.000318709206824886,23.3158086561064
6247,8990,16.8,454.845,0.55759,0.015958,-1.390507,0,0,0,0,0,0,0,0,0,0,0,0.00031916,23.3515040372359,0.000319109079281579,23.3589569032644
6248,8990,16.86667,455.61,0.55975,0.015983,-1.381137,0,0,0,0,0,0,0,0,0,0,0,0.00031966,23.3907787365037,0.000319608919627422,23.3982558328347
6249,8990,16.93333,456.245,0.56203,0.015971,-1.381394,0,0,0,0,0,0,0,0,0,0,0,0.00031942,23.4233793038699,0.000319368996292651,23.4308611996871
6250,8990,17,456.96,0.56431,0.015999,-1.388079,0,0,0,0,0,0,0,0,0,0,0,0.00031998,23.4600870293294,0.000319928817317796,23.467593787977
6251,8990,17.06667,457.605,0.56643,0.016037,-1.387469,0,0,0,0,0,0,0,0,0,0,0,0.00032074,23.4932009914572,0.000320688573922215,23.5007362007432
6252,8990,17.13333,458.215,0.56861,0.016044,-1.384075,0,0,0,0,0,0,0,0,0,0,0,0.00032088,23.5245180719191,0.000320828529023256,23.532066619278
6253,8990,17.2,458.945,0.57095,0.016044,-1.3828,0,0,0,0,0,0,0,0,0,0,0,0.00032088,23.5619958895211,0.000320828529023256,23.5695564627621
6254,8990,17.26667,459.725,0.57315,0.01608,-1.381821,0,0,0,0,0,0,0,0,0,0,0,0.0003216,23.6020406809315,0.000321548297804576,23.6096310972145
6255,8990,17.33333,460.27,0.57531,0.016108,-1.38678,0,0,0,0,0,0,0,0,0,0,0,0.00032216,23.6300206954425,0.000322108117609926,23.6376333429098
6256,8990,17.4,460.955,0.57759,0.016095,-1.380919,0,0,0,0,0,0,0,0,0,0,0,0.0003219,23.665188236617,0.000321848201310798,23.6728060607104
6257,8990,17.46667,461.755,0.57983,0.016144,-1.373963,0,0,0,0,0,0,0,0,0,0,0,0.00032288,23.7062598175507,0.000322827885470239,23.7139140947206
6258,8990,17.53333,462.35,0.58199,0.016141,-1.380719,0,0,0,0,0,0,0,0,0,0,0,0.00032282,23.7368068058702,0.000322767904835129,23.7444695218432
6259,8990,17.6,463.08,0.58425,0.016151,-1.380563,0,0,0,0,0,0,0,0,0,0,0,0.00032302,23.7742846234722,0.000322967840271873,23.7819641928912
6260,8990,17.66667,463.835,0.58645,0.016182,-1.377354,0,0,0,0,0,0,0,0,0,0,0,0.00032364,23.8130459279783,0.000323587639872075,23.8207527821625
6261,8990,17.73333,464.375,0.58867,0.016172,-1.375684,0,0,0,0,0,0,0,0,0,0,0,0.00032344,23.8407692451086,0.000323387704559251,23.8484803035132
6262,8990,17.8,465.145,0.59091,0.016182,-1.37077,0,0,0,0,0,0,0,0,0,0,0,0.00032364,23.8803006417573,0.000323587639872075,23.888029262257
6263,8990,17.86667,465.895,0.59315,0.016202,-1.380356,0,0,0,0,0,0,0,0,0,0,0,0.00032404,23.9188052488826,0.000323987510378022,23.9265558985355
6264,8990,17.93333,466.575,0.59533,0.01621,-1.382465,0,0,0,0,0,0,0,0,0,0,0,0.0003242,23.9537160926763,0.000324147458535763,23.9614818874335
6265,8990,18,467.17,0.59759,0.016228,-1.376973,0,0,0,0,0,0,0,0,0,0,0,0.00032456,23.9842630809957,0.000324507341796641,23.9920474134213
6266,8990,18.06667,467.825,0.59981,0.016248,-1.371623,0,0,0,0,0,0,0,0,0,0,0,0.00032496,24.0178904378852,0.000324907211934827,24.0256952915619
6267,8990,18.13333,468.41,0.60203,0.016271,-1.366992,0,0,0,0,0,0,0,0,0,0,0,0.00032542,24.0479240314429,0.000325367062396146,24.0557497068813
6268,8990,18.2,469.05,0.60427,0.016279,-1.370159,0,0,0,0,0,0,0,0,0,0,0,0.00032558,24.0807812961899,0.000325527010333008,24.0886215169643
6269,8990,18.26667,469.69,0.60649,0.016276,-1.374967,0,0,0,0,0,0,0,0,0,0,0,0.00032552,24.1136385609369,0.000325467029859794,24.1214880325612
6270,8990,18.33333,470.425,0.60869,0.016291,-1.369738,0,0,0,0,0,0,0,0,0,0,0,0.00032582,24.1513730759197,0.000325766932190555,24.1592420762953
6271,8990,18.4,470.975,0.61092,0.016296,-1.372884,0,0,0,0,0,0,0,0,0,0,0,0.00032592,24.1796097878116,0.000325866899614229,24.1874904062337
6272,8990,18.46667,471.645,0.61319,0.016296,-1.381448,0,0,0,0,0,0,0,0,0,0,0,0.00032592,24.2140072368436,0.000325866899614229,24.2218990660822
6273,8990,18.53333,472.305,0.61538,0.016314,-1.381981,0,0,0,0,0,0,0,0,0,0,0,0.00032628,24.2478912911139,0.00032622678225631,24.2558028930844
6274,8990,18.6,472.84,0.61754,0.016324,-1.382833,0,0,0,0,0,0,0,0,0,0,0,0.00032648,24.2753579108633,0.000326426717001725,24.283283329714
6275,8990,18.66667,473.435,0.61985,0.016345,-1.37715,0,0,0,0,0,0,0,0,0,0,0,0.0003269,24.3059048991827,0.000326846579836625,24.3138504994943
6276,8990,18.73333,474.11,0.62209,0.016368,-1.37139,0,0,0,0,0,0,0,0,0,0,0,0.00032736,24.3405590455956,0.000327306429406126,24.3485271710047
6277,8990,18.8,474.68,0.62424,0.016365,-1.373973,0,0,0,0,0,0,0,0,0,0,0,0.0003273,24.3698225470108,0.00032724644903942,24.3777987899304
6278,8990,18.86667,475.195,0.6265,0.016388,-1.37697,0,0,0,0,0,0,0,0,0,0,0,0.00032776,24.3962623772369,0.000327706298425042,24.4042584961936
6279,8990,18.93333,475.845,0.62874,0.016436,-1.380325,0,0,0,0,0,0,0,0,0,0,0,0.00032872,24.4296330367455,0.000328665983417979,24.4376635457174
6280,8990,19,476.38,0.6309,0.016452,-1.373814,0,0,0,0,0,0,0,0,0,0,0,0.00032904,24.4570996564949,0.000328985878211033,24.4651470205659
6281,8990,19.06667,476.99,0.63316,0.016447,-1.368804,0,0,0,0,0,0,0,0,0,0,0,0.00032894,24.4884167369569,0.000328885911099155,24.4964719567583
6282,8990,19.13333,477.705,0.6354,0.016434,-1.374085,0,0,0,0,0,0,0,0,0,0,0,0.00032868,24.5251244624164,0.00032862599656168,24.5331853803247
