Repository: shengerkuangye/work_hardening_paper

# Grade 4 工业纯钛旋锻冷变形项目

## 当前状态

本仓库研究 Grade 4 工业纯钛棒材在室温旋锻冷变形过程中的拉伸响应、加工硬化行为和显微组织演化。当前编辑稿为 [manuscript_revision_2026-09-08.md](/home/abcd/repos/work_hardening_paper/manuscript_revision_2026-09-08.md)，按力学性能、晶粒与晶界、ODF/Schmid、TEM 预留、GND 及强化贡献展开，目标为中科院一区、具体期刊待定。本轮已完成可由现有资料支持的全文修订；需人工逐项确认的内容见[模块审核顺序](/home/abcd/repos/work_hardening_paper/docs/2026-09-08-manuscript-module-review.md)及[数据与方法审核记录](/home/abcd/repos/work_hardening_paper/docs/2026-09-08-manuscript-evidence-audit.md)。

## 目录职责

- `data/`：原始拉伸数据、CTF、金相源文件和材料质量证明。原始文件只读使用。
- `tools/`：拉伸绘图、图像拼接及 MTEX/MATLAB 分析脚本。
- `results/`：可由脚本重新生成的分析结果和论文候选图。
- `figures/`：当前正文直接引用的图和对应派生表。
- `references/`：正式文献原文及引用库。

File: data/tensile_data/gr4b23271_cold_deformation_2_raw_csv/gr4b23271_tensile_final_by_diameter_filtered.csv
diameter_mm,valid_repeats_n,total_repeats_n,included_samples,excluded_samples,cold_reduction_percent_reference,Rp0.2_MPa_mean,Rp0.2_MPa_std,Rp0.2_MPa_valid_n,UTS_engineering_MPa_mean,UTS_engineering_MPa_std,UTS_engineering_MPa_valid_n,uniform_elongation_percent_mean,uniform_elongation_percent_std,uniform_elongation_percent_valid_n,fracture_strain_from_curve_percent_mean,fracture_strain_from_curve_percent_std,fracture_strain_from_curve_percent_valid_n,max_true_stress_MPa_mean,max_true_stress_MPa_std,max_true_stress_MPa_valid_n,elastic_modulus_GPa_mean,elastic_modulus_GPa_std,elastic_modulus_GPa_valid_n
7,1,2,7 M-1,7 M-2,0,577.20662,0,1,711.6551,0,1,29.00394,0,1,44.7368,0,1,971.58248,0,1,104.43851,0,1
6.48,1,2,6.48 Y-1,6.48 Y-2,14.305306,821.16572,0,1,869.14239,0,1,1.4521,0,1,14.514944,0,1,904.07476,0,1,106.40322,0,1
6.02,0,2,,6.02 Y-1;6.02 Y-2,26.04,,,0,,,0,,,0,,,0,,,0,,,0
5.6,2,2,5.6 Y-1;5.6 Y-2,,36,871.99035,13.556723,2,980.17385,1.442115,2,1.745328,0.0030490444,2,11.151225,2.0898131,2,1007.1727,7.1891173,2,102.7392,4.3983179,2
5.25,0,2,,5.25 Y-1;5.25 Y-2,43.75,,,0,,,0,,,0,,,0,,,0,,,0
5,2,2,5 Y-1;5 Y-2,,48.979592,909.06444,7.136815,2,1028.9314,9.6629892,2,1.710405,0.0056271558,2,10.223851,1.5093124,2,1050.6194,13.317186,2,105.17426,0.5306174,2

File: data/tensile_data/gr4b23271_cold_deformation_2_raw_csv/gr4b23271_cold_deformation_2_raw_d5_y_2.csv (part 2 of 23)
ID,TestNo,PlayTime,LoadValue,PositionValue,DeformValue,ExtDevValue,PercentWatch,YBValue,YLValue,DeformSwitch,CtrlStep,ExtendDevice1,ExtendDevice2,ExtendDevice3,ExtendDevice4,ExtendDevice5,ExtendDevice6,Engineering Strain,Engineering Stress,Ture Strain,Ture Stress
6283,8990,19.2,478.345,0.63762,0.016441,-1.380202,0,0,0,0,0,0,0,0,0,0,0,0.00032882,24.5579817271633,0.000328765950551842,24.5660568827149
6284,8990,19.26667,478.825,0.63988,0.016467,-1.387927,0,0,0,0,0,0,0,0,0,0,0,0.00032934,24.5826246757235,0.000329285779486485,24.5907207173342
6285,8990,19.33333,479.51,0.6421,0.016475,-1.383873,0,0,0,0,0,0,0,0,0,0,0,0.0003295,24.617792216898,0.00032944572679678,24.6259037794335
6286,8990,19.4,480.035,0.64426,0.016515,-1.386575,0,0,0,0,0,0,0,0,0,0,0,0.0003303,24.6447454418858,0.000330245462963619,24.6528856013052
6287,8990,19.46667,480.545,0.6465,0.016523,-1.395763,0,0,0,0,0,0,0,0,0,0,0,0.00033046,24.670928574731,0.000330405410120416,24.6790813297878
6288,8990,19.53333,481.27,0.64874,0.016523,-1.390162,0,0,0,0,0,0,0,0,0,0,0,0.00033046,24.7081496949522,0.000330405410120416,24.7163147501004
6289,8990,19.6,481.9,0.65092,0.016528,-1.390625,0,0,0,0,0,0,0,0,0,0,0,0.00033056,24.7404935649375,0.000330505377080394,24.7486717824903
6290,8990,19.66667,482.515,0.6532,0.016561,-1.382887,0,0,0,0,0,0,0,0,0,0,0,0.00033122,24.7720673427802,0.000331165158765218,24.7802723469255
6291,8990,19.73333,483.185,0.65544,0.016594,-1.387703,0,0,0,0,0,0,0,0,0,0,0,0.00033188,24.8064647918122,0.000331824940014731,24.8146975613473
6292,8990,19.8,483.885,0.65762,0.016594,-1.386056,0,0,0,0,0,0,0,0,0,0,0,0.00033188,24.8424024251292,0.000331824940014731,24.8506471216461
6293,8990,19.86667,484.44,0.65984,0.016609,-1.385196,0,0,0,0,0,0,0,0,0,0,0,0.00033218,24.870895834402,0.000332124840438746,24.8791574485802
6294,8990,19.93333,485.09,0.66214,0.01663,-1.388729,0,0,0,0,0,0,0,0,0,0,0,0.0003326,24.9042664939106,0.000332544700881223,24.9125496529465
6295,8990,20,485.72,0.66428,0.016637,-1.387552,0,0,0,0,0,0,0,0,0,0,0,0.00033274,24.9366103638959,0.000332684654322949,24.9449077716284
6296,8990,20.06667,486.325,0.66646,0.016648,-1.387459,0,0,0,0,0,0,0,0,0,0,0,0.00033296,24.967670746977,0.00033290458112031,24.9759839826289
6297,8990,20.13333,486.995,0.66876,0.016665,-1.384989,0,0,0,0,0,0,0,0,0,0,0,0.0003333,25.002068196009,0.000333244467893983,25.0104013853387
6298,8990,20.2,487.73,0.67098,0.016688,-1.378578,0,0,0,0,0,0,0,0,0,0,0,0.00033376,25.0398027109918,0.000333704314521206,25.0481599955446
6299,8990,20.26667,488.31,0.67318,0.016711,-1.372683,0,0,0,0,0,0,0,0,0,0,0,0.00033422,25.0695796071687,0.000334164160937193,25.077958362065
6300,8990,20.33333,488.905,0.67544,0.016711,-1.377465,0,0,0,0,0,0,0,0,0,0,0,0.00033422,25.1001265954882,0.000334164160937193,25.1085155597989
6301,8990,20.4,489.575,0.67766,0.016721,-1.38986,0,0,0,0,0,0,0,0,0,0,0,0.00033442,25.1345240445201,0.000334364094095434,25.1429295320511
6302,8990,20.46667,490.23,0.67988,0.016755,-1.382499,0,0,0,0,0,0,0,0,0,0,0,0.0003351,25.1681514014096,0.000335043866534899,25.1765852489442
6303,8990,20.53333,490.8,0.6821,0.016767,-1.3788,0,0,0,0,0,0,0,0,0,0,0,0.00033534,25.1974149028249,0.000335283786108933,25.2058646039384
6304,8990,20.6,491.415,0.6843,0.01679,-1.380758,0,0,0,0,0,0,0,0,0,0,0,0.0003358,25.2289886806676,0.000335743631798606,25.2374605750666
6305,8990,20.66667,491.94,0.68654,0.016805,-1.387665,0,0,0,0,0,0,0,0,0,0,0,0.0003361,25.2559419056554,0.000336043531047406,25.2644304277299
6306,8990,20.73333,492.575,0.68874,0.01679,-1.380593,0,0,0,0,0,0,0,0,0,0,0,0.0003358,25.2885424730215,0.000335743631798606,25.297034365584
6307,8990,20.8,493.215,0.691,0.016813,-1.371673,0,0,0,0,0,0,0,0,0,0,0,0.00033626,25.3213997377685,0.00033620347727682,25.3299143116443
6308,8990,20.86667,493.835,0.69322,0.016826,-1.372153,0,0,0,0,0,0,0,0,0,0,0,0.00033652,25.3532302129921,0.000336463389844806,25.3617620820234
6309,8990,20.93333,494.385,0.69542,0.016839,-1.377547,0,0,0,0,0,0,0,0,0,0,0,0.00033678,25.381466924884,0.000336723302345237,25.390014895315
6310,8990,21,495.01,0.69768,0.016859,-1.387872,0,0,0,0,0,0,0,0,0,0,0,0.00033718,25.4135540974885,0.000337123167598655,25.4221230396591
6311,8990,21.06667,495.61,0.69988,0.016861,-1.389196,0,0,0,0,0,0,0,0,0,0,0,0.00033722,25.4443577831887,0.000337163154115181,25.4529381295204
6312,8990,21.13333,496.21,0.70208,0.016856,-1.390944,0,0,0,0,0,0,0,0,0,0,0,0.00033712,25.475161468889,0.000337063187820758,25.4837496553234
6313,8990,21.2,496.85,0.70432,0.016884,-1.38508,0,0,0,0,0,0,0,0,0,0,0,0.00033768,25.508018733636,0.000337622998940413,25.5166322814019
6314,8990,21.26667,497.405,0.70654,0.016912,-1.383397,0,0,0,0,0,0,0,0,0,0,0,0.00033824,25.5365121429087,0.000338182809746903,25.5451496127759
6315,8990,21.33333,497.95,0.70872,0.016907,-1.376158,0,0,0,0,0,0,0,0,0,0,0,0.00033814,25.5644921574198,0.000338082843554411,25.5731365347979
6316,8990,21.4,498.595,0.71102,0.016917,-1.369938,0,0,0,0,0,0,0,0,0,0,0,0.00033834,25.5976061195476,0.000338282775929401,25.6062668136021
6317,8990,21.46667,499.25,0.71324,0.016943,-1.375322,0,0,0,0,0,0,0,0,0,0,0,0.00033886,25.6312334764371,0.000338802599916947,25.6399188762129
6318,8990,21.53333,499.76,0.71536,0.016968,-1.376936,0,0,0,0,0,0,0,0,0,0,0,0.00033936,25.6574166092823,0.000339302430419273,25.6661237101828
6319,8990,21.6,500.275,0.71768,0.016989,-1.384063,0,0,0,0,0,0,0,0,0,0,0,0.00033978,25.6838564395084,0.000339722287848398,25.6925833002494
6320,8990,21.66667,501.055,0.71996,0.017001,-1.388228,0,0,0,0,0,0,0,0,0,0,0,0.00034002,25.7239012309187,0.000339962206300212,25.7326478718153
6321,8990,21.73333,501.595,0.72208,0.017017,-1.385032,0,0,0,0,0,0,0,0,0,0,0,0.00034034,25.751624548049,0.000340282097479462,25.7603888559477
6322,8990,21.8,502.06,0.72434,0.017035,-1.385984,0,0,0,0,0,0,0,0,0,0,0,0.0003407,25.7754974044667,0.000340641974934024,25.7842791164324
6323,8990,21.86667,502.715,0.7266,0.017055,-1.389645,0,0,0,0,0,0,0,0,0,0,0,0.0003411,25.8091247613562,0.000341041838620505,25.8179282538123
6324,8990,21.93333,503.275,0.72876,0.01705,-1.390587,0,0,0,0,0,0,0,0,0,0,0,0.000341,25.8378748680097,0.000340941872713819,25.8466855833397
6325,8990,22,503.75,0.73098,0.017065,-1.387753,0,0,0,0,0,0,0,0,0,0,0,0.0003413,25.8622611191891,0.000341241770403897,25.8710879089091
6326,8990,22.06667,504.47,0.73326,0.017065,-1.38839,0,0,0,0,0,0,0,0,0,0,0,0.0003413,25.8992255420295,0.000341241770403897,25.908064947707
6327,8990,22.13333,505.075,0.73544,0.017075,-1.387048,0,0,0,0,0,0,0,0,0,0,0,0.0003415,25.9302859251106,0.000341441702147095,25.939141117754
6328,8990,22.2,505.545,0.73768,0.017096,-1.383112,0,0,0,0,0,0,0,0,0,0,0,0.00034192,25.9544154789091,0.000341861558678032,25.9632898126497
6329,8990,22.26667,506.17,0.73996,0.017113,-1.38585,0,0,0,0,0,0,0,0,0,0,0,0.00034226,25.9865026515136,0.000342201442407139,25.9953967919111
6330,8990,22.33333,506.8,0.74212,0.017154,-1.388903,0,0,0,0,0,0,0,0,0,0,0,0.00034308,26.0188465214989,0.000343021161513894,26.0277730673635
6331,8990,22.4,507.295,0.74432,0.017139,-1.383657,0,0,0,0,0,0,0,0,0,0,0,0.00034278,26.0442595622016,0.000342721264357673,26.0531870134943
6332,8990,22.46667,507.885,0.7466,0.017162,-1.384521,0,0,0,0,0,0,0,0,0,0,0,0.00034324,26.0745498531402,0.000343181106627267,26.0834996816318
6333,8990,22.53333,508.59,0.74878,0.01718,-1.375668,0,0,0,0,0,0,0,0,0,0,0,0.0003436,26.110744183838,0.000343540983038542,26.1197158355396
6334,8990,22.6,509.015,0.75098,0.017197,-1.374944,0,0,0,0,0,0,0,0,0,0,0,0.00034394,26.132563461209,0.000343880866196841,26.1415514950859
6335,8990,22.66667,509.685,0.7533,0.01719,-1.381561,0,0,0,0,0,0,0,0,0,0,0,0.0003438,26.166960910241,0.000343740914322055,26.175957111402
6336,8990,22.73333,510.32,0.75548,0.017195,-1.386079,0,0,0,0,0,0,0,0,0,0,0,0.0003439,26.1995614776071,0.000343840879948932,26.2085715067993
6337,8990,22.8,510.85,0.75766,0.017215,-1.384558,0,0,0,0,0,0,0,0,0,0,0,0.0003443,26.2267713999757,0.000344240742356289,26.2358012773687
6338,8990,22.86667,511.56,0.76,0.017246,-1.380895,0,0,0,0,0,0,0,0,0,0,0,0.00034492,26.2632224280544,0.000344860528771699,26.2722811387343
6339,8990,22.93333,512.525,0.76216,0.017271,-1.382678,0,0,0,0,0,0,0,0,0,0,0,0.00034542,26.3127650225557,0.000345360356246098,26.3218539778497
6340,8990,23,513.555,0.76428,0.017279,-1.379714,0,0,0,0,0,0,0,0,0,0,0,0.00034558,26.3656446830078,0.000345520300985328,26.3747561224973
6341,8990,23.06667,514.755,0.7666,0.017307,-1.373893,0,0,0,0,0,0,0,0,0,0,0,0.00034614,26.4272520544083,0.000346080107370619,26.4363995834345
6342,8990,23.13333,516.235,0.76884,0.01736,-1.374138,0,0,0,0,0,0,0,0,0,0,0,0.0003472,26.5032344791357,0.000347139740027763,26.5124364021468
6343,8990,23.2,517.52,0.771,0.017396,-1.374542,0,0,0,0,0,0,0,0,0,0,0,0.00034792,26.5692057060104,0.000347859489871573,26.5784496640597
6344,8990,23.26667,518.845,0.77328,0.017404,-1.383049,0,0,0,0,0,0,0,0,0,0,0,0.00034808,26.6372305119319,0.000348019434210858,26.6465023991285
6345,8990,23.33333,520.285,0.77552,0.017429,-1.379354,0,0,0,0,0,0,0,0,0,0,0,0.00034858,26.7111593576125,0.000348519260106574,26.7204703335414
6346,8990,23.4,521.77,0.77772,0.017467,-1.367841,0,0,0,0,0,0,0,0,0,0,0,0.00034934,26.7873984797207,0.000349278994989534,26.7967563895056
6347,8990,23.46667,523.13,0.77994,0.01751,-1.370199,0,0,0,0,0,0,0,0,0,0,0,0.0003502,26.857220167308,0.000350138694292389,26.8666255658106
6348,8990,23.53333,524.5,0.78216,0.017536,-1.374483,0,0,0,0,0,0,0,0,0,0,0,0.00035072,26.927555249657,0.000350658512116982,26.9369992818341
6349,8990,23.6,525.87,0.78438,0.017577,-1.378065,0,0,0,0,0,0,0,0,0,0,0,0.00035154,26.9978903320059,0.00035147822429157,27.0073811703732
6350,8990,23.66667,527.16,0.78658,0.017607,-1.3837,0,0,0,0,0,0,0,0,0,0,0,0.00035214,27.0641182562615,0.000352078013261725,27.0736486148643
6351,8990,23.73333,528.47,0.78884,0.017625,-1.380932,0,0,0,0,0,0,0,0,0,0,0,0.0003525,27.1313729700405,0.000352437886471228,27.1409367790124
6352,8990,23.8,529.815,0.79106,0.017648,-1.374369,0,0,0,0,0,0,0,0,0,0,0,0.00035296,27.2004245654852,0.000352897724272732,27.2100252273399
6353,8990,23.86667,531.15,0.79326,0.017694,-1.378745,0,0,0,0,0,0,0,0,0,0,0,0.00035388,27.2689627661684,0.000353817399241164,27.278612706712
6354,8990,23.93333,532.51,0.79552,0.017717,-1.387781,0,0,0,0,0,0,0,0,0,0,0,0.00035434,27.3387844537556,0.000354277236408094,27.348471678639
6355,8990,24,533.955,0.79774,0.017762,-1.389564,0,0,0,0,0,0,0,0,0,0,0,0.00035524,27.4129699968171,0.000355176917210424,27.4227081802788
6356,8990,24.06667,535.2,0.79992,0.017785,-1.385616,0,0,0,0,0,0,0,0,0,0,0,0.0003557,27.4768876446452,0.000355636753752419,27.4866611735804
6357,8990,24.13333,536.47,0.8022,0.017801,-1.377546,0,0,0,0,0,0,0,0,0,0,0,0.00035602,27.5420887793775,0.00035595663991756,27.5518943138247
6358,8990,24.2,537.93,0.80442,0.017831,-1.373977,0,0,0,0,0,0,0,0,0,0,0,0.00035662,27.6170444145815,0.000356556426201839,27.6268932049606
6359,8990,24.26667,539.285,0.80658,0.017867,-1.378693,0,0,0,0,0,0,0,0,0,0,0,0.00035734,27.6866094047879,0.000357276169268025,27.6965029377926
6360,8990,24.33333,540.565,0.80886,0.01791,-1.371648,0,0,0,0,0,0,0,0,0,0,0,0.0003582,27.7523239342818,0.000358135861695745,27.7622648167151
6361,8990,24.4,542.025,0.81112,0.017961,-1.368546,0,0,0,0,0,0,0,0,0,0,0,0.00035922,27.8272795694858,0.000359155495942763,27.8372756848528
6362,8990,24.46667,543.435,0.81325,0.017981,-1.378542,0,0,0,0,0,0,0,0,0,0,0,0.00035962,27.8996682308815,0.000359555352226429,27.9097015095707
6363,8990,24.53333,544.585,0.81552,0.017984,-1.380181,0,0,0,0,0,0,0,0,0,0,0,0.00035968,27.9587086284737,0.000359615330655266,27.9687648167932
6364,8990,24.6,546.06,0.8178,0.017999,-1.373358,0,0,0,0,0,0,0,0,0,0,0,0.00035998,28.0344343558202,0.000359915222745049,28.0445261914996
6365,8990,24.66667,547.525,0.81995,0.018058,-1.375055,0,0,0,0,0,0,0,0,0,0,0,0.00036116,28.109646688405,0.00036109479742574,28.119798768403
6366,8990,24.73333,548.695,0.82217,0.018101,-1.363926,0,0,0,0,0,0,0,0,0,0,0,0.00036202,28.1697138755206,0.000361954486570845,28.1799118753378
6367,8990,24.8,550.15,0.82444,0.018103,-1.369902,0,0,0,0,0,0,0,0,0,0,0,0.00036206,28.2444128133437,0.000361994472094465,28.2546389854469
6368,8990,24.86667,551.645,0.82663,0.018139,-1.369684,0,0,0,0,0,0,0,0,0,0,0,0.00036278,28.3211653302136,0.000362714211246444,28.3314396825721
6369,8990,24.93333,553.035,0.82883,0.018185,-1.371961,0,0,0,0,0,0,0,0,0,0,0,0.0003637,28.3925272020859,0.00036363387718717,28.4028535642293
6370,8990,25,554.355,0.83109,0.018203,-1.368854,0,0,0,0,0,0,0,0,0,0,0,0.00036406,28.4602953106265,0.000363993746238052,28.4706565657373
6371,8990,25.06667,555.96,0.83331,0.018246,-1.352202,0,0,0,0,0,0,0,0,0,0,0,0.00036492,28.5426951698747,0.000364853432890745,28.5531109701961
6372,8990,25.13333,557.46,0.83553,0.018282,-1.355414,0,0,0,0,0,0,0,0,0,0,0,0.00036564,28.6197043841254,0.000365573169985244,28.6301688928364
6373,8990,25.2,559,0.83782,0.018305,-1.351307,0,0,0,0,0,0,0,0,0,0,0,0.0003661,28.6987671774228,0.000366033001746467,28.7092737960864
6374,8990,25.26667,560.6,0.84001,0.018333,-1.3576,0,0,0,0,0,0,0,0,0,0,0,0.00036666,28.7809103392902,0.000366592796648959,28.7914631478752
6375,8990,25.33333,562.145,0.84219,0.018378,-1.360832,0,0,0,0,0,0,0,0,0,0,0,0.00036756,28.8602298299684,0.000367492466371067,28.8708376960447
6376,8990,25.4,563.725,0.84445,0.018414,-1.358364,0,0,0,0,0,0,0,0,0,0,0,0.00036828,28.9413462023124,0.000368212201566159,28.9520047212918
6377,8990,25.46667,565.54,0.84663,0.018455,-1.358813,0,0,0,0,0,0,0,0,0,0,0,0.0003691,29.0345273515558,0.000369031899351684,29.0452439956012
6378,8990,25.53333,567.14,0.84885,0.018488,-1.366666,0,0,0,0,0,0,0,0,0,0,0,0.00036976,29.1166705134232,0.000369691655618135,29.1274366935122
6379,8990,25.6,568.93,0.85115,0.018541,-1.367617,0,0,0,0,0,0,0,0,0,0,0,0.00037082,29.2085681757623,0.00037075126325602,29.2193992970133
6380,8990,25.66667,570.91,0.85331,0.0186,-1.365088,0,0,0,0,0,0,0,0,0,0,0,0.000372,29.3102203385732,0.000371930825154869,29.3211237405392
6381,8990,25.73333,572.665,0.85553,0.018648,-1.364307,0,0,0,0,0,0,0,0,0,0,0,0.00037296,29.4003211192465,0.00037289046770715,29.4112862630112
6382,8990,25.8,574.435,0.85781,0.018686,-1.367752,0,0,0,0,0,0,0,0,0,0,0,0.00037372,29.4911919920623,0.000373650184074685,29.5022134403336
6383,8990,25.86667,576.48,0.86001,0.018725,-1.372211,0,0,0,0,0,0,0,0,0,0,0,0.0003745,29.5961812208241,0.000374429892377934,29.6072649906913
6384,8990,25.93333,578.385,0.86215,0.018763,-1.374738,0,0,0,0,0,0,0,0,0,0,0,0.00037526,29.6939829229225,0.000375189607575945,29.7051258869541
6385,8990,26,580.245,0.86443,0.018806,-1.377048,0,0,0,0,0,0,0,0,0,0,0,0.00037612,29.7894743485933,0.000376049284603985,29.8006787656853
6386,8990,26.06667,582.4,0.86669,0.018834,-1.371305,0,0,0,0,0,0,0,0,0,0,0,0.00037668,29.9001109197335,0.000376609073899222,29.9113736935147
6387,8990,26.13333,584.445,0.86889,0.018892,-1.367592,0,0,0,0,0,0,0,0,0,0,0,0.00037784,30.0051001484953,0.000377768636442712,30.0164372755354
6388,8990,26.2,586.405,0.87111,0.018921,-1.368647,0,0,0,0,0,0,0,0,0,0,0,0.00037842,30.1057255217828,0.000378348417210238,30.1171181304348
6389,8990,26.26667,588.565,0.87335,0.018948,-1.364188,0,0,0,0,0,0,0,0,0,0,0,0.00037896,30.2166187903038,0.000378888212794875,30.2280696801606
6390,8990,26.33333,590.745,0.87557,0.018976,-1.369351,0,0,0,0,0,0,0,0,0,0,0,0.00037952,30.3285388483482,0.000379448000501135,30.3400491354119
6391,8990,26.4,592.86,0.87779,0.019043,-1.378303,0,0,0,0,0,0,0,0,0,0,0,0.00038086,30.4371218404416,0.000380787491240001,30.4487141226658
6392,8990,26.46667,594.985,0.8800099,0.019119,-1.38695,0,0,0,0,0,0,0,0,0,0,0,0.00038238,30.5462182272968,0.000382306911398968,30.5578984902225
6393,8990,26.53333,597.185,0.88223,0.01916,-1.384494,0,0,0,0,0,0,0,0,0,0,0,0.0003832,30.6591650748644,0.000383126597631177,30.6709136669211
6394,8990,26.6,599.48,0.88445,0.019193,-1.384209,0,0,0,0,0,0,0,0,0,0,0,0.00038386,30.776989172668,0.000383786344598408,30.7888032277318
6395,8990,26.66667,601.76,0.88669,0.019239,-1.386278,0,0,0,0,0,0,0,0,0,0,0,0.00038478,30.894043178329,0.000384705991160024,30.9059305882632
6396,8990,26.73333,604.015,0.88891,0.019295,-1.385233,0,0,0,0,0,0,0,0,0,0,0,0.0003859,31.0098136970859,0.000385825559745319,31.0217803841916
6397,8990,26.8,606.265,0.89111,0.019379,-1.382104,0,0,0,0,0,0,0,0,0,0,0,0.00038758,31.1253275184619,0.000387504910273301,31.1373910729015
6398,8990,26.86667,608.515,0.89337,0.019402,-1.373289,0,0,0,0,0,0,0,0,0,0,0,0.00038804,31.240841339838,0.000387964731949947,31.2529640359115
6399,8990,26.93333,610.81,0.89557,0.019447,-1.379833,0,0,0,0,0,0,0,0,0,0,0,0.00038894,31.3586654376415,0.000388864382444586,31.3708620769768
6400,8990,27,613.07,0.89777,0.019534,-1.375552,0,0,0,0,0,0,0,0,0,0,0,0.00039068,31.4746926537792,0.000390603704439563,31.4869891867052
6401,8990,27.06667,615.21,0.90001,0.019562,-1.36436,0,0,0,0,0,0,0,0,0,0,0,0.00039124,31.5845591327769,0.000391163485587453,31.596916275692
6402,8990,27.13333,617.335,0.90225,0.019605,-1.377165,0,0,0,0,0,0,0,0,0,0,0,0.0003921,31.693655519632,0.000392023148883232,31.7060826019613
6403,8990,27.2,619.635,0.90445,0.019674,-1.379784,0,0,0,0,0,0,0,0,0,0,0,0.00039348,31.8117363148164,0.000393402607045911,31.8242535968215
6404,8990,27.26667,621.875,0.90669,0.019715,-1.376584,0,0,0,0,0,0,0,0,0,0,0,0.0003943,31.9267367414308,0.000394222284183185,31.9393254537279
6405,8990,27.33333,624.125,0.90895,0.019745,-1.366051,0,0,0,0,0,0,0,0,0,0,0,0.0003949,32.0422505628068,0.000394822047516702,32.054904047554
6406,8990,27.4,626.48,0.91109,0.019806,-1.371795,0,0,0,0,0,0,0,0,0,0,0,0.00039612,32.1631550291804,0.000396041565185182,32.1758954981505
6407,8990,27.46667,628.595,0.91335,0.019849,-1.374272,0,0,0,0,0,0,0,0,0,0,0,0.00039698,32.2717380212738,0.000396901224287468,32.2845492558335
6408,8990,27.53333,630.65,0.91567,0.01986,-1.377207,0,0,0,0,0,0,0,0,0,0,0,0.0003972,32.3772406447973,0.000397121136962339,32.3901008847814
6409,8990,27.6,632.99,0.91781,0.019931,-1.376294,0,0,0,0,0,0,0,0,0,0,0,0.00039862,32.4973750190283,0.000398540572154689,32.5103291226584
6410,8990,27.66667,635.06,0.92001,0.019972,-1.373846,0,0,0,0,0,0,0,0,0,0,0,0.00039944,32.6036477346943,0.000399360245080725,32.6166709357454
6411,8990,27.73333,636.92,0.92229,0.020002,-1.371199,0,0,0,0,0,0,0,0,0,0,0,0.00040004,32.6991391603651,0.000399960005332468,32.7122201239949
6412,8990,27.8,639.18,0.92449,0.020056,-1.367756,0,0,0,0,0,0,0,0,0,0,0,0.00040112,32.8151663765028,0.000401039572879398,32.8283291960398
6413,8990,27.86667,641.33,0.92667,0.020091,-1.374292,0,0,0,0,0,0,0,0,0,0,0,0.00040182,32.9255462502622,0.000401739291963142,32.9387763932564
6414,8990,27.93333,643.34,0.92895,0.020137,-1.382233,0,0,0,0,0,0,0,0,0,0,0,0.00040274,33.0287385973581,0.000402658922014325,33.0420405915408
6415,8990,28,645.51,0.93115,0.020193,-1.382116,0,0,0,0,0,0,0,0,0,0,0,0.00040386,33.1401452606408,0.000403778470500498,33.1535292397057
6416,8990,28.06667,647.54,0.93335,0.020254,-1.378812,0,0,0,0,0,0,0,0,0,0,0,0.00040508,33.24436439726,0.000404997977246517,33.2578310243901
6417,8990,28.13333,649.505,0.93565,0.020287,-1.379964,0,0,0,0,0,0,0,0,0,0,0,0.00040574,33.3452464679284,0.000405657709784335,33.3587759682303
6418,8990,28.2,651.745,0.93785,0.020331,-1.375528,0,0,0,0,0,0,0,0,0,0,0,0.00040662,33.4602468945428,0.000406537352491041,33.473852500135
6419,8990,28.26667,653.955,0.94001,0.020384,-1.371603,0,0,0,0,0,0,0,0,0,0,0,0.00040768,33.5737071368721,0.000407596921087684,33.5873944657977
6420,8990,28.33333,656.275,0.9422899,0.020425,-1.375468,0,0,0,0,0,0,0,0,0,0,0,0.0004085,33.6928147215798,0.000408416586590513,33.7065782363936
6421,8990,28.4,658.855,0.94447,0.020481,-1.37034,0,0,0,0,0,0,0,0,0,0,0,0.00040962,33.825270570091,0.000409536128630722,33.839126077422
6422,8990,28.46667,661.505,0.94667,0.020549,-1.368197,0,0,0,0,0,0,0,0,0,0,0,0.00041098,33.9613201819339,0.00041089557085153,33.9752776053023
6423,8990,28.53333,664.025,0.94899,0.020616,-1.368232,0,0,0,0,0,0,0,0,0,0,0,0.00041232,34.0906956618751,0.000412235019467357,34.1047519375104
6424,8990,28.6,666.555,0.95119,0.020682,-1.361026,0,0,0,0,0,0,0,0,0,0,0,0.00041364,34.2205845365779,0.000413554474558987,34.2347395391656
6425,8990,28.66667,669.03,0.95337,0.020738,-1.360005,0,0,0,0,0,0,0,0,0,0,0,0.00041476,34.3476497400915,0.000414674010846911,34.3618957712977
6426,8990,28.73333,671.475,0.95563,0.020806,-1.362574,0,0,0,0,0,0,0,0,0,0,0,0.00041612,34.4731747593201,0.000416033446083087,34.487519736801
6427,8990,28.8,674.34,0.95789,0.020885,-1.358244,0,0,0,0,0,0,0,0,0,0,0,0.0004177,34.620262358539,0.000417612787639966,34.6347232421261
6428,8990,28.86667,677.18,0.96001,0.020939,-1.356223,0,0,0,0,0,0,0,0,0,0,0,0.00041878,34.7660664708536,0.000418692336129482,34.7806258041702
6429,8990,28.93333,679.605,0.96227,0.02099,-1.363674,0,0,0,0,0,0,0,0,0,0,0,0.0004198,34.8905647005589,0.000419711908632945,34.9052117596202
6430,8990,29,682.235,0.96455,0.021069,-1.365642,0,0,0,0,0,0,0,0,0,0,0,0.00042138,35.0255875228784,0.000421291244380069,35.0403466049488
6431,8990,29.06667,685.135,0.96673,0.021145,-1.364401,0,0,0,0,0,0,0,0,0,0,0,0.0004229,35.1744720037631,0.000422810602998111,35.1893472879735
6432,8990,29.13333,687.74,0.96895,0.021193,-1.368745,0,0,0,0,0,0,0,0,0,0,0,0.00042386,35.3082113391784,0.000423770196725257,35.3231770776367
6433,8990,29.2,690.3,0.97121,0.021239,-1.370403,0,0,0,0,0,0,0,0,0,0,0,0.00042478,35.4396403981663,0.000424689806516391,35.4546944486146
6434,8990,29.26667,692.995,0.97343,0.021295,-1.370122,0,0,0,0,0,0,0,0,0,0,0,0.0004259,35.5780002864367,0.000425809330338205,35.5931529567587
6435,8990,29.33333,695.68,0.97561,0.021341,-1.369013,0,0,0,0,0,0,0,0,0,0,0,0.00042682,35.7158467799454,0.000426728938254134,35.731091017668
6436,8990,29.4,698.25,0.97787,0.021397,-1.358267,0,0,0,0,0,0,0,0,0,0,0,0.00042794,35.8477892336949,0.000427848459793095,35.8631299366196
6437,8990,29.46667,699.945,0.98007,0.021407,-1.374578,0,0,0,0,0,0,0,0,0,0,0,0.00042814,35.9348096457982,0.000428048374221618,35.9501947751999
6438,8990,29.53333,651.66,0.98231,0.018409,-1.370243,0,0,0,0,0,0,0,0,0,0,0,0.00036818,33.4558830390686,0.000368112238375547,33.4682008260859
6439,8990,29.6,579.635,0.98453,0.013492,-1.358895,0,0,0,0,0,0,0,0,0,0,0,0.00026984,29.7581572681314,0.000269803599735294,29.7661872092886
6440,8990,29.66667,581.53,0.98677,0.013319,-1.356633,0,0,0,0,0,0,0,0,0,0,0,0.00026638,29.8554455754681,0.000266344527147176,29.8633984690605
6441,8990,29.73333,590.47,0.98895,0.013593,-1.360507,0,0,0,0,0,0,0,0,0,0,0,0.00027186,30.3144204924022,0.000271823052766378,30.3226617707573
6442,8990,29.8,598.41,0.99119,0.013685,-1.360436,0,0,0,0,0,0,0,0,0,0,0,0.0002737,30.7220559331692,0.000273662550987973,30.7304645598781
6443,8990,29.86667,605.53,0.99343,0.013741,-1.359448,0,0,0,0,0,0,0,0,0,0,0,0.00027482,31.0875930034791,0.000274782243901071,31.0961364957883
6444,8990,29.93333,612.6,0.99563,0.013912,-1.367052,0,0,0,0,0,0,0,0,0,0,0,0.00027824,31.4505630999807,0.000278201298430013,31.4593139046576
6445,8990,30,619.985,0.99787,0.014184,-1.371971,0,0,0,0,0,0,0,0,0,0,0,0.00028368,31.8297051314749,0.000283639770436733,31.8387345822266
6446,8990,30.06667,627.5,1.00011,0.014472,-1.365538,0,0,0,0,0,0,0,0,0,0,0,0.00028944,32.2155212948708,0.000289398120324082,32.2248457553544
6447,8990,30.13333,635.41,1.00231,0.014601,-1.359897,0,0,0,0,0,0,0,0,0,0,0,0.00029202,32.6216165513528,0.000291977370458777,32.6311427158181
6448,8990,30.2,642.4,1.00451,0.014652,-1.359048,0,0,0,0,0,0,0,0,0,0,0,0.00029304,32.980479489761,0.000292997072165455,32.9901440894707
6449,8990,30.26667,647.92,1.00681,0.014764,-1.363028,0,0,0,0,0,0,0,0,0,0,0,0.00029528,33.2638733982035,0.000295236413440757,33.2736955547405
6450,8990,30.33333,652.355,1.00897,0.014912,-1.365959,0,0,0,0,0,0,0,0,0,0,0,0.00029824,33.4915639750047,0.000298195535291755,33.5015524990446
6451,8990,30.4,656.52,1.01119,0.015113,-1.363751,0,0,0,0,0,0,0,0,0,0,0,0.00030226,33.7053928932408,0.000302214328649049,33.7155806852967
6452,8990,30.46667,660.455,1.01349,0.015184,-1.365589,0,0,0,0,0,0,0,0,0,0,0,0.00030368,33.9074137319584,0.000303633898561982,33.9177107353606
6453,8990,30.53333,665.05,1.01567,0.015187,-1.361566,0,0,0,0,0,0,0,0,0,0,0,0.00030374,34.1433186249464,0.000303693880344994,34.1536893165455
6454,8990,30.6,670.88,1.01783,0.015294,-1.369836,0,0,0,0,0,0,0,0,0,0,0,0.00030588,34.4426277710007,0.000305833228250233,34.4531630819833
6455,8990,30.66667,677.445,1.02011,0.015497,-1.370511,0,0,0,0,0,0,0,0,0,0,0,0.00030994,34.7796714320379,0.000309891978520415,34.7904510434015
6456,8990,30.73333,684.475,1.02235,0.015744,-1.363872,0,0,0,0,0,0,0,0,0,0,0,0.00031488,35.1405879494928,0.000314830435696972,35.1516530178263
6457,8990,30.8,691.35,1.02452,0.015897,-1.36654,0,0,0,0,0,0,0,0,0,0,0,0.00031794,35.4935468481418,0.000317889467788685,35.5048316664267
6458,8990,30.86667,697.32,1.02679,0.015983,-1.380033,0,0,0,0,0,0,0,0,0,0,0,0.00031966,35.8000435208595,0.000319608919627422,35.8114873627714
6459,8990,30.93333,702.49,1.02901,0.016067,-1.374637,0,0,0,0,0,0,0,0,0,0,0,0.00032134,36.0654686126435,0.000321288381359941,36.0770578903275
6460,8990,31,706.935,1.03121,0.016179,-1.375014,0,0,0,0,0,0,0,0,0,0,0,0.00032358,36.2936725842064,0.000323527659282536,36.3054164907812
6461,8990,31.06667,710.555,1.03347,0.016335,-1.381633,0,0,0,0,0,0,0,0,0,0,0,0.0003267,36.4795214879314,0.000326646645175378,36.4914393476015
6462,8990,31.13333,713.98,1.03569,0.016434,-1.378633,0,0,0,0,0,0,0,0,0,0,0,0.00032868,36.6553591938038,0.00032862599656168,36.6674070772636
6463,8990,31.2,717.315,1.03788,0.016447,-1.378665,0,0,0,0,0,0,0,0,0,0,0,0.00032894,36.8265763468211,0.000328885911099155,36.8386900808447
6464,8990,31.26667,720.375,1.04013,0.016487,-1.378347,0,0,0,0,0,0,0,0,0,0,0,0.00032974,36.9836751438925,0.000329685647713921,36.9958701409345
6465,8990,31.33333,723.5,1.04234,0.016553,-1.374479,0,0,0,0,0,0,0,0,0,0,0,0.00033106,37.1441110069148,0.000331005211729942,37.1564079363048
6466,8990,31.4,726.72,1.04454,0.016671,-1.370715,0,0,0,0,0,0,0,0,0,0,0,0.00033342,37.309424120173,0.000333364427904051,37.3218638283631
6467,8990,31.46667,729.645,1.0468,0.016734,-1.376112,0,0,0,0,0,0,0,0,0,0,0,0.00033468,37.4595920879618,0.000334624007141499,37.4721290642418
6468,8990,31.53333,732.665,1.04902,0.016793,-1.374848,0,0,0,0,0,0,0,0,0,0,0,0.00033586,37.6146373059865,0.00033580361165565,37.6272705580721
6469,8990,31.6,735.645,1.05124,0.016816,-1.369271,0,0,0,0,0,0,0,0,0,0,0,0.00033632,37.7676289449645,0.000336263457106061,37.7803309539313
6470,8990,31.66667,738.575,1.05348,0.016877,-1.368834,0,0,0,0,0,0,0,0,0,0,0,0.00033754,37.9180536101342,0.000337483046190046,37.9308524699498
6471,8990,31.73333,741.425,1.05572,0.016966,-1.364267,0,0,0,0,0,0,0,0,0,0,0,0.00033932,38.0643711172105,0.00033926244398829,38.077287119618
6472,8990,31.8,744.27,1.05788,0.017073,-1.373222,0,0,0,0,0,0,0,0,0,0,0,0.00034146,38.210431926906,0.000341401715801653,38.2234792609918
6473,8990,31.86667,746.785,1.0601,0.017106,-1.37123,0,0,0,0,0,0,0,0,0,0,0,0.00034212,38.3395507094663,0.000342061490297314,38.352667436555
6474,8990,31.93333,749.365,1.06238,0.017119,-1.367016,0,0,0,0,0,0,0,0,0,0,0,0.00034238,38.4720065579775,0.000342321401342733,38.4851786035828
6475,8990,32,752.1,1.06458,0.017185,-1.382943,0,0,0,0,0,0,0,0,0,0,0,0.0003437,38.6124200252946,0.000343640948685184,38.6256911140573
6476,8990,32.06667,754.725,1.0668,0.017281,-1.379647,0,0,0,0,0,0,0,0,0,0,0,0.00034562,38.7471861502333,0.000345560287166083,38.7605779527105
6477,8990,32.13334,757.185,1.06904,0.017335,-1.383555,0,0,0,0,0,0,0,0,0,0,0,0.0003467,38.8734812616044,0.000346639913442527,38.8869586975578
6478,8990,32.2,759.635,1.07128,0.01734,-1.383174,0,0,0,0,0,0,0,0,0,0,0,0.0003468,38.9992629782139,0.000346739878779605,39.0127879226147
6479,8990,32.26667,762.075,1.0735,0.017401,-1.381625,0,0,0,0,0,0,0,0,0,0,0,0.00034802,39.1245313000617,0.000347959455086513,39.1381474194447
6480,8990,32.33333,764.345,1.07568,0.017462,-1.390403,0,0,0,0,0,0,0,0,0,0,0,0.00034924,39.241071910961,0.000349179029906279,39.2547764629152
6481,8990,32.4,766.405,1.0779,0.017536,-1.391121,0,0,0,0,0,0,0,0,0,0,0,0.00035072,39.3468312318653,0.000350658512116982,39.3606309525149
6482,8990,32.46667,768.645,1.08016,0.017594,-1.383958,0,0,0,0,0,0,0,0,0,0,0,0.00035188,39.4618316584797,0.000351818104752145,39.4757174878036
6483,8990,32.53333,770.875,1.08238,0.017622,-1.386024,0,0,0,0,0,0,0,0,0,0,0,0.00035244,39.5763186903324,0.000352377907611897,39.5902669680916
6484,8990,32.6,773.03,1.0846,0.017648,-1.383137,0,0,0,0,0,0,0,0,0,0,0,0.00035296,39.6869552614725,0.000352897724272732,39.7009631692016
6485,8990,32.66667,775.195,1.08682,0.017706,-1.374556,0,0,0,0,0,0,0,0,0,0,0,0.00035412,39.7981052273743,0.000354057314311103,39.8121985323975
6486,8990,32.73333,777.24,1.08904,0.017775,-1.377949,0,0,0,0,0,0,0,0,0,0,0,0.0003555,39.9030944561361,0.000355436824847021,39.9172800062153
6487,8990,32.8,779.365,1.09128,0.017836,-1.373047,0,0,0,0,0,0,0,0,0,0,0,0.00035672,40.0121908429912,0.000356656390547614,40.0264639917088
6488,8990,32.86666,781.635,1.0935,0.017887,-1.36816,0,0,0,0,0,0,0,0,0,0,0,0.00035774,40.1287314538906,0.000357676026303152,40.1430871062809
6489,8990,32.93333,783.705,1.09572,0.017923,-1.363479,0,0,0,0,0,0,0,0,0,0,0,0.00035846,40.2350041695566,0.000358395768563292,40.2494268091512
6490,8990,33,785.96,1.09794,0.017966,-1.369008,0,0,0,0,0,0,0,0,0,0,0,0.00035932,40.3507746883134,0.000359255460028724,40.3652735286744
6491,8990,33.06667,788.19,1.10016,0.018035,-1.372651,0,0,0,0,0,0,0,0,0,0,0,0.0003607,40.4652617201661,0.000360634963393768,40.4798575400686
6492,8990,33.13334,790.415,1.10236,0.018083,-1.378889,0,0,0,0,0,0,0,0,0,0,0,0.00036166,40.579492054638,0.000361594616786095,40.5941680337344
6493,8990,33.2,792.57,1.10466,0.018111,-1.376195,0,0,0,0,0,0,0,0,0,0,0,0.00036222,40.6901286257781,0.000362154414172956,40.704867404169
6494,8990,33.26667,794.93,1.10684,0.018139,-1.36967,0,0,0,0,0,0,0,0,0,0,0,0.00036278,40.8112897895325,0.000362714211246444,40.8260953092424
6495,8990,33.33333,797.215,1.10902,0.018205,-1.37345,0,0,0,0,0,0,0,0,0,0,0,0.0003641,40.9286004925744,0.000364033731680132,40.9435025960138
6496,8990,33.4,799.325,1.11134,0.018279,-1.375168,0,0,0,0,0,0,0,0,0,0,0,0.00036558,41.0369267872871,0.000365513191913747,41.051929066982
6497,8990,33.46667,801.805,1.11356,0.01834,-1.372807,0,0,0,0,0,0,0,0,0,0,0,0.0003668,41.1642486881815,0.000366732745325397,41.1793477346003
6498,8990,33.53333,804.12,1.11568,0.018389,-1.371,0,0,0,0,0,0,0,0,0,0,0,0.00036778,41.2830995755084,0.000367712385513391,41.2982826738703
6499,8990,33.6,806.16,1.11798,0.018394,-1.374389,0,0,0,0,0,0,0,0,0,0,0,0.00036788,41.3878321068893,0.000367812348743975,41.4030578625648
6500,8990,33.66667,808.53,1.1202,0.018442,-1.375278,0,0,0,0,0,0,0,0,0,0,0,0.00036884,41.5095066654054,0.000368771995248527,41.5248170318439
6501,8990,33.73333,810.935,1.12236,0.018526,-1.380137,0,0,0,0,0,0,0,0,0,0,0,0.00037052,41.6329781055874,0.000370451374415641,41.6484039566351
6502,8990,33.8,813.2,1.12464,0.018564,-1.372388,0,0,0,0,0,0,0,0,0,0,0,0.00037128,41.7492620191059,0.000371211092636197,41.7647626851084
6503,8990,33.86666,815.52,1.12686,0.018625,-1.375779,0,0,0,0,0,0,0,0,0,0,0,0.0003725,41.8683696038136,0.000372430639099198,41.8839655714911
6504,8990,33.93333,817.89,1.12904,0.018669,-1.375354,0,0,0,0,0,0,0,0,0,0,0,0.00037338,41.9900441623297,0.000373310311034327,42.0057224050191
6505,8990,34,820.135,1.13134,0.018727,-1.370962,0,0,0,0,0,0,0,0,0,0,0,0.00037454,42.1053012863249,0.000374469877402722,42.1210714058687
6506,8990,34.06667,822.52,1.13358,0.018783,-1.36803,0,0,0,0,0,0,0,0,0,0,0,0.00037566,42.2277459369835,0.000375589457448324,42.2436092120222
6507,8990,34.13334,824.79,1.13572,0.018831,-1.370526,0,0,0,0,0,0,0,0,0,0,0,0.00037662,42.3442865478829,0.000376549096489633,42.3602342530826
6508,8990,34.2,826.91,1.13796,0.018862,-1.369256,0,0,0,0,0,0,0,0,0,0,0,0.00037724,42.4531262373572,0.000377168862881094,42.469141254699
6509,8990,34.26667,829.235,1.1402,0.018887,-1.366336,0,0,0,0,0,0,0,0,0,0,0,0.00037774,42.5724905194458,0.000377668674207387,42.5885718520146
6510,8990,34.33333,831.665,1.14238,0.018948,-1.361563,0,0,0,0,0,0,0,0,0,0,0,0.00037896,42.6972454465319,0.000378888212794875,42.7134259946663
6511,8990,34.4,833.935,1.14464,0.019025,-1.36218,0,0,0,0,0,0,0,0,0,0,0,0.0003805,42.8137860574312,0.000380427628232618,42.8300767030261
6512,8990,34.46667,836.21,1.1469,0.019094,-1.376219,0,0,0,0,0,0,0,0,0,0,0,0.00038188,42.9305833657115,0.000381807102390914,42.9469776968872
6513,8990,34.53333,838.69,1.14908,0.019144,-1.376444,0,0,0,0,0,0,0,0,0,0,0,0.00038288,43.0579052666059,0.000382806720157213,43.0743912773744
6514,8990,34.6,840.94,1.15132,0.019175,-1.375926,0,0,0,0,0,0,0,0,0,0,0,0.0003835,43.173419087982,0.000383426482670422,43.1899760942022
6515,8990,34.66667,843.16,1.1536,0.019236,-1.378841,0,0,0,0,0,0,0,0,0,0,0,0.00038472,43.287392725073,0.000384646014236066,43.3040462508022
6516,8990,34.73333,845.65,1.15574,0.019287,-1.374178,0,0,0,0,0,0,0,0,0,0,0,0.00038574,43.4152280207291,0.000385665621452796,43.4319750107858
6517,8990,34.8,847.915,1.15792,0.019328,-1.379954,0,0,0,0,0,0,0,0,0,0,0,0.00038656,43.5315119342476,0.000386485304931922,43.5483394755009
6518,8990,34.86666,850.12,1.16024,0.019376,-1.389731,0,0,0,0,0,0,0,0,0,0,0,0.00038752,43.6447154791962,0.000387444933517435,43.6616286793387
6519,8990,34.93333,852.625,1.16246,0.019427,-1.395048,0,0,0,0,0,0,0,0,0,0,0,0.00038854,43.7733208669948,0.000388464537880372,43.7903285530845
6520,8990,35,855.025,1.16464,0.01947,-1.380561,0,0,0,0,0,0,0,0,0,0,0,0.0003894,43.8965356097959,0.000389324203496118,43.9136289207624
6521,8990,35.06667,857.195,1.1669,0.019531,-1.367327,0,0,0,0,0,0,0,0,0,0,0,0.00039062,44.0079422730786,0.000390543727869331,44.0251326554893
6522,8990,35.13334,859.58,1.16914,0.019585,-1.373359,0,0,0,0,0,0,0,0,0,0,0,0.0003917,44.1303869237372,0.00039162330558181,44.1476727962952
6523,8990,35.2,861.98,1.17134,0.019659,-1.378864,0,0,0,0,0,0,0,0,0,0,0,0.00039318,44.2536016665383,0.000393102724998564,44.2710012976415
6524,8990,35.26667,864.185,1.17356,0.01971,-1.381769,0,0,0,0,0,0,0,0,0,0,0,0.0003942,44.3668052114868,0.00039412232359259,44.3842946061011
6525,8990,35.33333,866.455,1.17576,0.019753,-1.380352,0,0,0,0,0,0,0,0,0,0,0,0.00039506,44.4833458223861,0.00039498198434477,44.5009194129867
6526,8990,35.4,868.9,1.17796,0.019816,-1.381469,0,0,0,0,0,0,0,0,0,0,0,0.00039632,44.6088708416148,0.000396241485972462,44.6265502293067
6527,8990,35.46667,871.185,1.1802,0.019855,-1.378018,0,0,0,0,0,0,0,0,0,0,0,0.0003971,44.7261815446566,0.000397021176661514,44.743942311348
6528,8990,35.53333,873.53,1.18248,0.019913,-1.374091,0,0,0,0,0,0,0,0,0,0,0,0.00039826,44.8465726162686,0.00039818071553615,44.8644332122787
6529,8990,35.6,876.135,1.18466,0.019974,-1.372859,0,0,0,0,0,0,0,0,0,0,0,0.00039948,44.9803119516839,0.000399400229108684,44.9982806867024
6530,8990,35.66667,878.455,1.18688,0.020045,-1.371479,0,0,0,0,0,0,0,0,0,0,0,0.0004009,45.0994195363916,0.000400819661066239,45.1174998936838
6531,8990,35.73333,880.71,1.18914,0.020086,-1.367283,0,0,0,0,0,0,0,0,0,0,0,0.00040172,45.2151900551485,0.000401639332123948,45.2333539012975
6532,8990,35.8,881.45,1.19136,0.020104,-1.371034,0,0,0,0,0,0,0,0,0,0,0,0.00040208,45.2531812675122,0.000401999187498106,45.2713766666362
6533,8990,35.86666,848.88,1.19356,0.019717,-1.374072,0,0,0,0,0,0,0,0,0,0,0,0.00039434,43.5810545287489,0.000394262268416581,43.5982402817918
6534,8990,35.93333,818.87,1.1958,0.019356,-1.372927,0,0,0,0,0,0,0,0,0,0,0,0.00038712,42.0403568489735,0.00038704508838544,42.0566315119169
6535,8990,36,825.61,1.19802,0.019516,-1.372435,0,0,0,0,0,0,0,0,0,0,0,0.00039032,42.3863849183399,0.000390243844964655,42.4029291721013
6536,8990,36.06667,833.81,1.2002,0.019704,-1.386818,0,0,0,0,0,0,0,0,0,0,0,0.00039408,42.8073686229104,0.000394002370870819,42.8242381507373
6537,8990,36.13334,841.58,1.2025,0.019888,-1.384306,0,0,0,0,0,0,0,0,0,0,0,0.00039776,43.2062763527289,0.000397680914461906,43.223462081211
6538,8990,36.2,850.135,1.2047,0.020066,-1.38252,0,0,0,0,0,0,0,0,0,0,0,0.00040132,43.6454855713387,0.000401239492667476,43.6630013776082
6539,8990,36.26667,858.97,1.20684,0.020241,-1.38104,0,0,0,0,0,0,0,0,0,0,0,0.00040482,44.0990698432752,0.000404738082490924,44.1169220287292
6540,8990,36.33333,867.27,1.20916,0.020409,-1.384765,0,0,0,0,0,0,0,0,0,0,0,0.00040818,44.5251874954623,0.000408096717205923,44.5433617864942
6541,8990,36.4,875.295,1.21142,0.020603,-1.385009,0,0,0,0,0,0,0,0,0,0,0,0.00041206,44.9371867917035,0.000411975126592627,44.9557036088929
6542,8990,36.46667,882.005,1.21356,0.020768,-1.373343,0,0,0,0,0,0,0,0,0,0,0,0.00041536,45.2816746767849,0.000415273761914361,45.3004828731787
6543,8990,36.53333,886.61,1.2158,0.02088,-1.369922,0,0,0,0,0,0,0,0,0,0,0,0.0004176,45.5180929645345,0.000417512829387472,45.5371013201565
6544,8990,36.6,890.44,1.21804,0.020972,-1.379221,0,0,0,0,0,0,0,0,0,0,0,0.00041944,45.7147231582546,0.00041935205963275,45.7338977417361
6545,8990,36.66667,893.98,1.2202,0.021023,-1.374361,0,0,0,0,0,0,0,0,0,0,0,0.00042046,45.8964649038863,0.000420371631463578,45.9157625315197
6546,8990,36.73333,896.975,1.22246,0.021089,-1.37518,0,0,0,0,0,0,0,0,0,0,0,0.00042178,46.0502266350068,0.000421691075819143,46.0696496995969
6547,8990,36.8,899.805,1.22468,0.021148,-1.37377,0,0,0,0,0,0,0,0,0,0,0,0.00042296,46.1955173525598,0.000422870577633118,46.2150562085792
6548,8990,36.86666,902.725,1.2269,0.021216,-1.373053,0,0,0,0,0,0,0,0,0,0,0,0.00042432,46.3454286229678,0.000424230001726645,46.3650939152411
6549,8990,36.93333,905.395,1.22916,0.021262,-1.37647,0,0,0,0,0,0,0,0,0,0,0,0.00042524,46.482505024334,0.000425149611094938,46.5022712447705
6550,8990,37,908.135,1.23142,0.021316,-1.377205,0,0,0,0,0,0,0,0,0,0,0,0.00042632,46.6231751890319,0.000426229151448344,46.6430515810785
6551,8990,37.06667,910.955,1.23356,0.021387,-1.384061,0,0,0,0,0,0,0,0,0,0,0,0.00042774,46.7679525118232,0.000427648545324385,46.7879570358306
6552,8990,37.13334,913.45,1.2358,0.021443,-1.389862,0,0,0,0,0,0,0,0,0,0,0,0.00042886,46.8960445048602,0.000428768065833827,46.9161563425065
6553,8990,37.2,916.12,1.23804,0.021506,-1.385292,0,0,0,0,0,0,0,0,0,0,0,0.00043012,47.0331209062264,0.000430027524908863,47.0533507921906
6554,8990,37.26667,919.05,1.24023,0.021552,-1.381294,0,0,0,0,0,0,0,0,0,0,0,0.00043104,47.1835455713961,0.000430947128945717,47.2038835668792
6555,8990,37.33333,921.64,1.2425,0.021603,-1.379331,0,0,0,0,0,0,0,0,0,0,0,0.00043206,47.3165148146689,0.000431966688954613,47.3369583880598
6556,8990,37.4,924.41,1.24476,0.021705,-1.375936,0,0,0,0,0,0,0,0,0,0,0,0.0004341,47.4587251636519,0.000434005805853904,47.4793269962454
6557,8990,37.46667,927.245,1.24694,0.021748,-1.37819,0,0,0,0,0,0,0,0,0,0,0,0.00043496,47.6042725785857,0.000434865432320296,47.6249785329864
6558,8990,37.53333,929.815,1.24915,0.021794,-1.387368,0,0,0,0,0,0,0,0,0,0,0,0.00043588,47.7362150323352,0.000435785031908203,47.7570222937435
6559,8990,37.6,932.435,1.25144,0.02184,-1.393479,0,0,0,0,0,0,0,0,0,0,0,0.0004368,47.870724459893,0.000436704630650448,47.8916343923371
6560,8990,37.66667,935.275,1.25359,0.021919,-1.39708,0,0,0,0,0,0,0,0,0,0,0,0.00043838,48.0165285722077,0.00043828393956083,48.0375780580032
6561,8990,37.73333,937.795,1.25577,0.02197,-1.392801,0,0,0,0,0,0,0,0,0,0,0,0.0004394,48.1459040521488,0.000439303492089439,48.1670593623893
6562,8990,37.8,940.18,1.25807,0.022049,-1.385581,0,0,0,0,0,0,0,0,0,0,0,0.00044098,48.2683487028074,0.000440882796895202,48.2896340792184
6563,8990,37.86666,942.98,1.26029,0.02211,-1.381861,0,0,0,0,0,0,0,0,0,0,0,0.0004422,48.4120992360754,0.000442102258393112,48.4335070663576
6564,8990,37.93333,945.79,1.26247,0.022166,-1.392943,0,0,0,0,0,0,0,0,0,0,0,0.00044332,48.556363164105,0.000443221762721453,48.5778891710229
6565,8990,38,948.28,1.26473,0.022227,-1.396141,0,0,0,0,0,0,0,0,0,0,0,0.00044454,48.6841984597611,0.000444441221367089,48.7058405333444
6566,8990,38.06667,950.865,1.26697,0.02227,-1.392244,0,0,0,0,0,0,0,0,0,0,0,0.0004454,48.8169110056532,0.000445300838863194,48.8386540578151
6567,8990,38.13334,953.625,1.26919,0.022326,-1.393483,0,0,0,0,0,0,0,0,0,0,0,0.00044652,48.9586079598744,0.000446420339610496,48.9804689575007
6568,8990,38.2,956.26,1.27141,0.022395,-1.39801,0,0,0,0,0,0,0,0,0,0,0,0.0004479,49.0938874795748,0.000447799722736619,49.1158766317769
6569,8990,38.26667,958.83,1.27361,0.02244,-1.402841,0,0,0,0,0,0,0,0,0,0,0,0.0004488,49.2258299333243,0.000448699319402535,49.2479224857984
