Repository: shengerkuangye/work_hardening_paper

# Grade 4 工业纯钛旋锻冷变形项目

## 当前状态

本仓库研究 Grade 4 工业纯钛棒材在室温旋锻冷变形过程中的拉伸响应、加工硬化行为和显微组织演化。当前编辑稿为 [manuscript_revision_2026-09-08.md](/home/abcd/repos/work_hardening_paper/manuscript_revision_2026-09-08.md)，按力学性能、晶粒与晶界、ODF/Schmid、TEM 预留、GND 及强化贡献展开，目标为中科院一区、具体期刊待定。本轮已完成可由现有资料支持的全文修订；需人工逐项确认的内容见[模块审核顺序](/home/abcd/repos/work_hardening_paper/docs/2026-09-08-manuscript-module-review.md)及[数据与方法审核记录](/home/abcd/repos/work_hardening_paper/docs/2026-09-08-manuscript-evidence-audit.md)。

## 目录职责

- `data/`：原始拉伸数据、CTF、金相源文件和材料质量证明。原始文件只读使用。
- `tools/`：拉伸绘图、图像拼接及 MTEX/MATLAB 分析脚本。
- `results/`：可由脚本重新生成的分析结果和论文候选图。
- `figures/`：当前正文直接引用的图和对应派生表。
- `references/`：正式文献原文及引用库。

File: data/tensile_data/gr4b23271_cold_deformation_2_raw_csv/gr4b23271_cold_deformation_2_raw_d5_y_2.csv (part 14 of 23)
ID,TestNo,PlayTime,LoadValue,PositionValue,DeformValue,ExtDevValue,PercentWatch,YBValue,YLValue,DeformSwitch,CtrlStep,ExtendDevice1,ExtendDevice2,ExtendDevice3,ExtendDevice4,ExtendDevice5,ExtendDevice6,Engineering Strain,Engineering Stress,Ture Strain,Ture Stress
9719,8990,248.2667,18867.32,8.27862,0.596638,-1.352075,0,0,0,0,0,0,0,0,0,0,0,0.01193276,968.638325477518,0.0118621259701137,980.196854142243
9720,8990,248.3333,18872.7,8.28084,0.597025,-1.34835,0,0,0,0,0,0,0,0,0,0,0,0.0119405,968.914531859297,0.0118697746704082,980.483855826963
9721,8990,248.4,18876.96,8.28319,0.597376,-1.345722,0,0,0,0,0,0,0,0,0,0,0,0.01194752,969.133238027769,0.0118767118131066,980.71197677177
9722,8990,248.4667,18882.14,8.2853,0.597729,-1.351853,0,0,0,0,0,0,0,0,0,0,0,0.01195458,969.399176514314,0.0118836884351477,980.987936521889
9723,8990,248.5333,18887.41,8.287419,0.598088,-1.347546,0,0,0,0,0,0,0,0,0,0,0,0.01196176,969.669735553715,0.0118907835900788,981.268692209672
9724,8990,248.6,18891.6,8.2898,0.598462,-1.343201,0,0,0,0,0,0,0,0,0,0,0,0.01196924,969.884847958855,0.0118981751464116,981.493632476438
9725,8990,248.6667,18896.48,8.29196,0.598831,-1.34355,0,0,0,0,0,0,0,0,0,0,0,0.01197662,970.135384602551,0.0119054678316024,981.75432745249
9726,8990,248.7333,18902.24,8.2941,0.599233,-1.342171,0,0,0,0,0,0,0,0,0,0,0,0.01198466,970.431099985274,0.0119134126476218,982.061386772023
9727,8990,248.8,18906.78,8.2965,0.599587,-1.341399,0,0,0,0,0,0,0,0,0,0,0,0.01199174,970.664181207072,0.0119204087766281,982.30413369542
9728,8990,248.8667,18911.87,8.298659,0.599948,-1.34803,0,0,0,0,0,0,0,0,0,0,0,0.01199896,970.925499140763,0.0119275431967615,982.575595367933
9729,8990,248.9333,18917.72,8.300839,0.60035,-1.34623,0,0,0,0,0,0,0,0,0,0,0,0.012007,971.225835076341,0.011935487837399,982.887343678103
9730,8990,249,18922.41,8.30322,0.600712,-1.350688,0,0,0,0,0,0,0,0,0,0,0,0.01201424,971.466617219564,0.0119426419125213,983.138050310828
9731,8990,249.0667,18927.45,8.3053,0.601065,-1.35043,0,0,0,0,0,0,0,0,0,0,0,0.0120213,971.725368179447,0.0119496180746098,983.406770347942
9732,8990,249.1333,18932.65,8.30742,0.601419,-1.347279,0,0,0,0,0,0,0,0,0,0,0,0.01202838,971.992333455516,0.0119566139503237,983.683826599406
9733,8990,249.2,18936.8,8.30982,0.601819,-1.349762,0,0,0,0,0,0,0,0,0,0,0,0.01203638,972.205392281609,0.0119645188357386,983.90722582116
9734,8990,249.2667,18941.65,8.31194,0.60218,-1.359114,0,0,0,0,0,0,0,0,0,0,0,0.0120436,972.45438874102,0.0119716529411803,984.166240417261
9735,8990,249.3333,18946.99,8.3141,0.602541,-1.36215,0,0,0,0,0,0,0,0,0,0,0,0.01205082,972.728541543753,0.0119787869957272,984.450718106759
9736,8990,249.4,18951.53,8.31656,0.602913,-1.363467,0,0,0,0,0,0,0,0,0,0,0,0.01205826,972.961622765551,0.0119861383781933,984.69384698288
9737,8990,249.4667,18956.8,8.31872,0.603325,-1.348156,0,0,0,0,0,0,0,0,0,0,0,0.0120665,973.232181804952,0.0119942801688208,984.975687926701
9738,8990,249.5333,18962.36,8.32082,0.603681,-1.349476,0,0,0,0,0,0,0,0,0,0,0,0.01207362,973.517629292441,0.0120013152549097,985.271511211819
9739,8990,249.6,18966.69,8.32318,0.604058,-1.349565,0,0,0,0,0,0,0,0,0,0,0,0.01208116,973.739929224245,0.0120087652780743,985.503837107591
9740,8990,249.6667,18971.49,8.32532,0.60445,-1.34959,0,0,0,0,0,0,0,0,0,0,0,0.012089,973.986358709847,0.0120165116624002,985.76087980029
9741,8990,249.7333,18976.54,8.32738,0.604839,-1.353912,0,0,0,0,0,0,0,0,0,0,0,0.01209678,974.245623064491,0.0120241987038535,986.030858032665
9742,8990,249.8,18980.77,8.3298,0.605185,-1.351752,0,0,0,0,0,0,0,0,0,0,0,0.0121037,974.462789048678,0.0120310359712767,986.257394308486
9743,8990,249.8667,18985.57,8.33202,0.605539,-1.348236,0,0,0,0,0,0,0,0,0,0,0,0.01211078,974.70921853428,0.0120380312774263,986.513707443921
9744,8990,249.9333,18991.25,8.33414,0.605943,-1.35148,0,0,0,0,0,0,0,0,0,0,0,0.01211886,975.000826758909,0.0120460145613783,986.816725278285
9745,8990,250,18996,8.33652,0.606335,-1.347546,0,0,0,0,0,0,0,0,0,0,0,0.0121267,975.244689270703,0.0120537606571633,987.071189044082
9746,8990,250.0667,19001.19,8.338719,0.606699,-1.348362,0,0,0,0,0,0,0,0,0,0,0,0.01213398,975.511141152011,0.0120609534066663,987.347973828526
9747,8990,250.1333,19006.21,8.340839,0.607073,-1.354989,0,0,0,0,0,0,0,0,0,0,0,0.01214146,975.768865322369,0.012068343705291,987.616123969926
9748,8990,250.2,19010.84,8.34316,0.607473,-1.36168,0,0,0,0,0,0,0,0,0,0,0,0.01214946,976.006567097023,0.0120762477075478,987.864519843706
9749,8990,250.2667,19016.11,8.34534,0.607872,-1.356313,0,0,0,0,0,0,0,0,0,0,0,0.01215744,976.277126136424,0.0120841318875602,988.1461567208
9750,8990,250.3333,19020.79,8.34744,0.608239,-1.357601,0,0,0,0,0,0,0,0,0,0,0,0.01216478,976.517394884886,0.0120913836975018,988.396514159834
9751,8990,250.4,19025.35,8.34982,0.608595,-1.361824,0,0,0,0,0,0,0,0,0,0,0,0.0121719,976.751502896208,0.0120984181004945,988.640424514311
9752,8990,250.4667,19030.76,8.352059,0.608997,-1.360815,0,0,0,0,0,0,0,0,0,0,0,0.01217994,977.029249462272,0.0121063613837136,988.929407098968
9753,8990,250.5333,19035.88,8.354199,0.609399,-1.354355,0,0,0,0,0,0,0,0,0,0,0,0.01218798,977.292107580248,0.0121143046038373,989.203324241594
9754,8990,250.6,19040.63,8.35648,0.609798,-1.366493,0,0,0,0,0,0,0,0,0,0,0,0.01219596,977.535970092042,0.0121221884838092,989.457959681846
9755,8990,250.6667,19045.94,8.35872,0.61018,-1.372485,0,0,0,0,0,0,0,0,0,0,0,0.0122036,977.808582710489,0.0121297364008817,989.741367530455
9756,8990,250.7333,19050.78,8.36086,0.610544,-1.370968,0,0,0,0,0,0,0,0,0,0,0,0.01221088,978.057065775138,0.0121369286039329,990.000003238471
9757,8990,250.8,19055.58,8.36312,0.610941,-1.375434,0,0,0,0,0,0,0,0,0,0,0,0.01221882,978.303495260741,0.0121447727883963,990.257209574702
9758,8990,250.8667,19060.72,8.36536,0.611348,-1.373396,0,0,0,0,0,0,0,0,0,0,0,0.01222696,978.56738016824,0.0121528144954951,990.532284382862
9759,8990,250.9333,19065.32,8.367519,0.611717,-1.373148,0,0,0,0,0,0,0,0,0,0,0,0.01223434,978.803541758608,0.0121601053239244,990.778557081687
9760,8990,251,19070.03,8.36976,0.612096,-1.377633,0,0,0,0,0,0,0,0,0,0,0,0.01224192,979.045350691355,0.0121675936804437,991.030745550891
9761,8990,251.0667,19075.24,8.372,0.612503,-1.373999,0,0,0,0,0,0,0,0,0,0,0,0.01225006,979.312829362186,0.0121756352040264,991.309470280643
9762,8990,251.1333,19079.87,8.37428,0.612905,-1.377534,0,0,0,0,0,0,0,0,0,0,0,0.0122581,979.55053113684,0.0121835778739142,991.557959502568
9763,8990,251.2,19084.89,8.37646,0.613285,-1.366199,0,0,0,0,0,0,0,0,0,0,0,0.0122657,979.808255307199,0.0121910858123243,991.82628942432
9764,8990,251.2667,19090.26,8.37868,0.613669,-1.362982,0,0,0,0,0,0,0,0,0,0,0,0.01227338,980.083948294216,0.0121986727244031,992.112891023532
9765,8990,251.3333,19094.46,8.38098,0.614061,-1.360766,0,0,0,0,0,0,0,0,0,0,0,0.01228122,980.299574094118,0.0122064176377782,992.338848829474
9766,8990,251.4,19099.38,8.38316,0.614465,-1.367207,0,0,0,0,0,0,0,0,0,0,0,0.0122893,980.552164316861,0.0122143995775725,992.6024640298
9767,8990,251.4667,19104.84,8.3853,0.614872,-1.366941,0,0,0,0,0,0,0,0,0,0,0,0.01229744,980.832477856733,0.0122224407247748,992.894206403228
9768,8990,251.5333,19108.79,8.3876,0.615241,-1.365509,0,0,0,0,0,0,0,0,0,0,0,0.01230482,981.035268787593,0.0122297310455908,993.106731183676
9769,8990,251.6,19113.07,8.38982,0.61562,-1.361836,0,0,0,0,0,0,0,0,0,0,0,0.0123124,981.255001745589,0.012237218880748,993.336605829081
9770,8990,251.6667,19118.64,8.39198,0.616066,-1.361572,0,0,0,0,0,0,0,0,0,0,0,0.01232132,981.540962627839,0.0122460303511015,993.634842921485
9771,8990,251.7333,19122.94,8.3943,0.61644,-1.367483,0,0,0,0,0,0,0,0,0,0,0,0.0123288,981.761722375358,0.0122534192820837,993.865666298179
9772,8990,251.8,19127.52,8.39652,0.616796,-1.36312,0,0,0,0,0,0,0,0,0,0,0,0.01233592,981.996857176204,0.0122604525453492,994.110691846581
9773,8990,251.8667,19133.21,8.39868,0.617221,-1.358184,0,0,0,0,0,0,0,0,0,0,0,0.01234442,982.288978795594,0.0122688489325044,994.414766511218
9774,8990,251.9333,19137.65,8.40102,0.617628,-1.357249,0,0,0,0,0,0,0,0,0,0,0,0.01235256,982.516926069777,0.0122768896418852,994.653525350069
9775,8990,252,19142.12,8.40318,0.618017,-1.35868,0,0,0,0,0,0,0,0,0,0,0,0.01236034,982.746413528243,0.0122845746820704,994.893493333233
9776,8990,252.0667,19147.43,8.40526,0.618414,-1.36184,0,0,0,0,0,0,0,0,0,0,0,0.01236828,983.019026146691,0.0122924177084607,995.177280707401
9777,8990,252.1333,19151.41,8.407599,0.618804,-1.364134,0,0,0,0,0,0,0,0,0,0,0,0.01237608,983.223357261836,0.0123001223848179,995.391808189177
9778,8990,252.2,19155.57,8.4098,0.619188,-1.362165,0,0,0,0,0,0,0,0,0,0,0,0.01238376,983.436929482691,0.0123077084696943,995.615576392542
9779,8990,252.2667,19161.12,8.41196,0.61961,-1.360696,0,0,0,0,0,0,0,0,0,0,0,0.0123922,983.721863575419,0.012316045194514,995.912341653218
9780,8990,252.3333,19165.54,8.41438,0.620002,-1.353116,0,0,0,0,0,0,0,0,0,0,0,0.01240004,983.948784060078,0.0123237891989062,996.149788340374
9781,8990,252.4,19170.24,8.41658,0.620397,-1.36212,0,0,0,0,0,0,0,0,0,0,0,0.01240794,984.190079598063,0.0123315924079789,996.401851054311
9782,8990,252.4667,19176.06,8.4187,0.620824,-1.366347,0,0,0,0,0,0,0,0,0,0,0,0.01241648,984.488875349356,0.0123400277072727,996.712761780354
9783,8990,252.5333,19180.39,8.42104,0.621203,-1.358275,0,0,0,0,0,0,0,0,0,0,0,0.01242406,984.711175281159,0.0123475147165956,996.945286005523
9784,8990,252.6,19184.7,8.42322,0.621608,-1.362114,0,0,0,0,0,0,0,0,0,0,0,0.01243216,984.93244842344,0.0123555152846556,997.177286211432
9785,8990,252.6667,19189.98,8.42529,0.622048,-1.364205,0,0,0,0,0,0,0,0,0,0,0,0.01244096,985.203520857602,0.0123642071872871,997.460398452451
9786,8990,252.7333,19193.98,8.42762,0.62243,-1.367873,0,0,0,0,0,0,0,0,0,0,0,0.0124486,985.408878762271,0.0123717532778502,997.67583973043
9787,8990,252.8,19197.97,8.42986,0.622796,-1.362148,0,0,0,0,0,0,0,0,0,0,0,0.01245592,985.613723272177,0.0123789832483775,997.890448960158
9788,8990,252.8667,19203.34,8.43201,0.623219,-1.363179,0,0,0,0,0,0,0,0,0,0,0,0.01246438,985.889416259195,0.0123873391328041,998.177916581428
9789,8990,252.9333,19208.07,8.43436,0.623618,-1.373438,0,0,0,0,0,0,0,0,0,0,0,0.01247236,986.132251981465,0.012395220860507,998.431648435789
9790,8990,253,19212.65,8.43658,0.624015,-1.370172,0,0,0,0,0,0,0,0,0,0,0,0.0124803,986.367386782311,0.0124030630191479,998.67754767957
9791,8990,253.0667,19217.72,8.43872,0.624427,-1.364025,0,0,0,0,0,0,0,0,0,0,0,0.01248854,986.627677926478,0.0124112014159838,998.94921714737
9792,8990,253.1333,19222.37,8.441,0.624855,-1.358007,0,0,0,0,0,0,0,0,0,0,0,0.0124971,986.866406490655,0.0124196557969245,999.19937465921
9793,8990,253.2,19226.8,8.44316,0.625275,-1.356841,0,0,0,0,0,0,0,0,0,0,0,0.0125055,987.093840370076,0.0124279520825688,999.437942390824
9794,8990,253.2667,19231.28,8.44531,0.625697,-1.366884,0,0,0,0,0,0,0,0,0,0,0,0.01251394,987.323841223304,0.0124362878050151,999.679152532942
9795,8990,253.3333,19235.66,8.447659,0.626076,-1.365218,0,0,0,0,0,0,0,0,0,0,0,0.01252152,987.548708128916,0.0124437740936749,999.914319028727
9796,8990,253.4,19240.39,8.44986,0.626494,-1.364057,0,0,0,0,0,0,0,0,0,0,0,0.01252988,987.791543851187,0.012452030674224,1000.16845336066
9797,8990,253.4667,19245.27,8.45203,0.626898,-1.361325,0,0,0,0,0,0,0,0,0,0,0,0.01253796,988.042080494883,0.0124600106537984,1000.43011257844
9798,8990,253.5333,19249.95,8.45436,0.627318,-1.356567,0,0,0,0,0,0,0,0,0,0,0,0.01254636,988.282349243345,0.0124683066046555,1000.6816953786
9799,8990,253.6,19254.84,8.45658,0.627753,-1.35859,0,0,0,0,0,0,0,0,0,0,0,0.01255506,988.533399281802,0.0124768987669187,1000.94449542179
9800,8990,253.6667,19259.37,8.45873,0.628165,-1.362524,0,0,0,0,0,0,0,0,0,0,0,0.0125633,988.765967108839,0.0124850365628746,1001.18813058342
9801,8990,253.7333,19263.88,8.46104,0.628572,-1.364078,0,0,0,0,0,0,0,0,0,0,0,0.01257144,988.997508146353,0.0124930755341483,1001.43063098016
9802,8990,253.8,19268.7,8.46322,0.628992,-1.360449,0,0,0,0,0,0,0,0,0,0,0,0.01257984,989.244964421478,0.0125013712107062,1001.68950779471
9803,8990,253.8667,19272.96,8.46537,0.629392,-1.359468,0,0,0,0,0,0,0,0,0,0,0,0.01258784,989.46367058995,0.012509271791067,1001.91888096115
9804,8990,253.9333,19277.21,8.46766,0.629812,-1.363984,0,0,0,0,0,0,0,0,0,0,0,0.01259624,989.68186336366,0.0125175673332679,1002.14813363824
9805,8990,254,19282.02,8.46987,0.630239,-1.359759,0,0,0,0,0,0,0,0,0,0,0,0.01260478,989.928806244024,0.0125260010639601,1002.40664106239
9806,8990,254.0667,19286.39,8.47209,0.630649,-1.366962,0,0,0,0,0,0,0,0,0,0,0,0.01261298,990.153159754875,0.0125340989585788,1002.6419417558
9807,8990,254.1333,19290.99,8.47435,0.631087,-1.368125,0,0,0,0,0,0,0,0,0,0,0,0.01262174,990.389321345244,0.012542749807701,1002.88975785804
9808,8990,254.2,19296.12,8.47653,0.631509,-1.369688,0,0,0,0,0,0,0,0,0,0,0,0.01263018,990.652692857981,0.0125510845732841,1003.16481468626
9809,8990,254.2667,19300.16,8.47877,0.631873,-1.359055,0,0,0,0,0,0,0,0,0,0,0,0.01263746,990.860104341696,0.0125582737465632,1003.38205927591
9810,8990,254.3333,19304.63,8.48103,0.632323,-1.355318,0,0,0,0,0,0,0,0,0,0,0,0.01264646,991.089591800163,0.0125671613893387,1003.62336667928
9811,8990,254.4,19309.96,8.48317,0.632789,-1.346915,0,0,0,0,0,0,0,0,0,0,0,0.01265578,991.363231208134,0.0125763649539386,1003.90970616239
9812,8990,254.4667,19313.89,8.48537,0.633171,-1.358489,0,0,0,0,0,0,0,0,0,0,0,0.01266342,991.564995349471,0.0125839094437158,1004.12159934288
9813,8990,254.5333,19317.85,8.48767,0.633562,-1.366527,0,0,0,0,0,0,0,0,0,0,0,0.01267124,991.768299675092,0.012591631624306,1004.33523382467
9814,8990,254.6,19323.13,8.48987,0.634028,-1.365779,0,0,0,0,0,0,0,0,0,0,0,0.01268056,992.039372109255,0.0126008349636962,1004.61898688965
9815,8990,254.6667,19327.56,8.49209,0.634433,-1.360798,0,0,0,0,0,0,0,0,0,0,0,0.01268866,992.266805988675,0.0126088335053153,1004.85734211915
9816,8990,254.7333,19331.72,8.49437,0.634855,-1.356402,0,0,0,0,0,0,0,0,0,0,0,0.0126971,992.48037820953,0.0126171677201269,1005.08200081969
9817,8990,254.8,19336.97,8.49661,0.635298,-1.355366,0,0,0,0,0,0,0,0,0,0,0,0.01270596,992.749910459408,0.0126259165960173,1005.36375111171
9818,8990,254.8667,19341.4,8.49883,0.635733,-1.354453,0,0,0,0,0,0,0,0,0,0,0,0.01271466,992.977344338828,0.0126345074041826,1005.6027136598
9819,8990,254.9333,19345.49,8.50103,0.636145,-1.362845,0,0,0,0,0,0,0,0,0,0,0,0.0127229,993.187322796352,0.0126426439176576,1005.82354578556
9820,8990,255,19350.36,8.50321,0.636601,-1.362858,0,0,0,0,0,0,0,0,0,0,0,0.01273202,993.437346045286,0.0126516493019889,1006.08581020388
9821,8990,255.0667,19354.23,8.50543,0.637,-1.358949,0,0,0,0,0,0,0,0,0,0,0,0.01274,993.636029818052,0.0126595289467543,1006.29495283793
9822,8990,255.1333,19358.21,8.507669,0.637428,-1.356633,0,0,0,0,0,0,0,0,0,0,0,0.01274856,993.840360933197,0.012667981228509,1006.51039440498
9823,8990,255.2,19363.29,8.50987,0.63787,-1.352063,0,0,0,0,0,0,0,0,0,0,0,0.0127574,994.101165472127,0.0126767099117858,1006.78331168052
9824,8990,255.2667,19367.5,8.51217,0.638288,-1.355911,0,0,0,0,0,0,0,0,0,0,0,0.01276576,994.31730466679,0.0126849645693135,1007.01052074201
9825,8990,255.3333,19371.7,8.51437,0.638697,-1.365847,0,0,0,0,0,0,0,0,0,0,0,0.01277394,994.532930466692,0.0126930414290266,1007.2370344485
9826,8990,255.4,19376.84,8.51655,0.639138,-1.371132,0,0,0,0,0,0,0,0,0,0,0,0.01278276,994.796815374191,0.0127017501459931,1007.51306431388
9827,8990,255.4667,19380.8,8.518849,0.639591,-1.367342,0,0,0,0,0,0,0,0,0,0,0,0.01279182,995.000119699813,0.0127106957558852,1007.72798213099
9828,8990,255.5333,19384.79,8.521049,0.64001,-1.371563,0,0,0,0,0,0,0,0,0,0,0,0.0128002,995.20496420972,0.0127189698801091,1007.9437867926
9829,8990,255.6,19389.73,8.52317,0.640446,-1.364119,0,0,0,0,0,0,0,0,0,0,0,0.01280892,995.458581221985,0.0127275796359735,1008.20933055217
9830,8990,255.6667,19393.55,8.52543,0.640845,-1.347011,0,0,0,0,0,0,0,0,0,0,0,0.0128169,995.654698020944,0.0127354586824601,1008.41590472001
9831,8990,255.7333,19397.16,8.52765,0.641285,-1.351767,0,0,0,0,0,0,0,0,0,0,0,0.0128257,995.840033529907,0.0127441472833022,1008.61237904795
9832,8990,255.8,19402.08,8.52987,0.641733,-1.354241,0,0,0,0,0,0,0,0,0,0,0,0.01283466,996.092623752649,0.0127529937811426,1008.87713390702
9833,8990,255.8667,19406.54,8.532209,0.642181,-1.351457,0,0,0,0,0,0,0,0,0,0,0,0.01284362,996.321597816355,0.0127618402007231,1009.1179738165
9834,8990,255.9333,19410.88,8.53441,0.642616,-1.359465,0,0,0,0,0,0,0,0,0,0,0,0.01285232,996.54441114292,0.0127704298412789,1009.35231880914
9835,8990,256,19415.66,8.53657,0.643051,-1.354366,0,0,0,0,0,0,0,0,0,0,0,0.01286102,996.789813838999,0.0127790194080535,1009.60954757058
9836,8990,256.0667,19419.82,8.53889,0.643469,-1.354814,0,0,0,0,0,0,0,0,0,0,0,0.01286938,997.003386059854,0.012787273221098,1009.83420149634
9837,8990,256.1333,19423.9,8.54101,0.643921,-1.353752,0,0,0,0,0,0,0,0,0,0,0,0.01287842,997.212851122616,0.012796198320264,1010.05537704877
9838,8990,256.2,19428.26,8.54315,0.644354,-1.360075,0,0,0,0,0,0,0,0,0,0,0,0.01288708,997.436691238704,0.0128047481746278,1010.29073767363
9839,8990,256.2667,19432,8.545529,0.644789,-1.359672,0,0,0,0,0,0,0,0,0,0,0,0.01289578,997.62870087957,0.012813337446629,1010.4939011278
9840,8990,256.3333,19436.12,8.547689,0.645214,-1.354254,0,0,0,0,0,0,0,0,0,0,0,0.01290428,997.840219521378,0.0128217291928512,1010.71662910934
9841,8990,256.4,19440.93,8.54987,0.64568,-1.357351,0,0,0,0,0,0,0,0,0,0,0,0.0129136,998.087162401742,0.0128309304148288,1010.97606078213
9842,8990,256.4667,19445.13,8.55225,0.64612,-1.358201,0,0,0,0,0,0,0,0,0,0,0,0.0129224,998.302788201644,0.0128396181861981,1011.2032561519
9843,8990,256.5333,19449.53,8.55439,0.646558,-1.353591,0,0,0,0,0,0,0,0,0,0,0,0.01293116,998.528681896779,0.0128482663927349,1011.44081604698
9844,8990,256.6,19453.89,8.55655,0.647018,-1.365432,0,0,0,0,0,0,0,0,0,0,0,0.01294036,998.752522012868,0.0128573489035548,1011.67673919862
9845,8990,256.6667,19457.92,8.558889,0.647456,-1.361212,0,0,0,0,0,0,0,0,0,0,0,0.01294912,998.959420101821,0.0128659969567548,1011.89506550785
9846,8990,256.7333,19462.16,8.561009,0.647929,-1.363296,0,0,0,0,0,0,0,0,0,0,0,0.01295858,999.17709948077,0.0128753359804428,1012.12501585856
9847,8990,256.8,19466.22,8.56319,0.648362,-1.367777,0,0,0,0,0,0,0,0,0,0,0,0.01296724,999.385537754009,0.0128838851582208,1012.34480987459
9848,8990,256.8667,19470.2,8.56555,0.648779,-1.360108,0,0,0,0,0,0,0,0,0,0,0,0.01297558,999.589868869154,0.0128921183619595,1012.56012717986
9849,8990,256.9333,19474.57,8.56767,0.649222,-1.358979,0,0,0,0,0,0,0,0,0,0,0,0.01298444,999.814222380004,0.0129008648326822,1012.79625016164
9850,8990,257,19478.66,8.56991,0.649667,-1.358124,0,0,0,0,0,0,0,0,0,0,0,0.01299334,1000.02420083753,0.0129096507138382,1013.01785528724
9851,8990,257.0667,19482.78,8.572269,0.650123,-1.359347,0,0,0,0,0,0,0,0,0,0,0,0.01300246,1000.23571947934,0.0129186536940025,1013.24124441244
9852,8990,257.1333,19487.64,8.574349,0.650596,-1.362649,0,0,0,0,0,0,0,0,0,0,0,0.01301192,1000.48522933351,0.0129279922259433,1013.50346309878
9853,8990,257.2,19491.52,8.57659,0.651034,-1.365539,0,0,0,0,0,0,0,0,0,0,0,0.01302068,1000.68442650104,0.01293663966824,1013.71401819949
9854,8990,257.2667,19495.49,8.57895,0.651469,-1.366012,0,0,0,0,0,0,0,0,0,0,0,0.01302938,1000.88824422142,0.0129452278074692,1013.92919749291
9855,8990,257.3333,19500.45,8.58103,0.65196,-1.369511,0,0,0,0,0,0,0,0,0,0,0,0.0130392,1001.14288802321,0.0129549214576218,1014.19699036872
9856,8990,257.4,19504.21,8.58317,0.65238,-1.363623,0,0,0,0,0,0,0,0,0,0,0,0.0130476,1001.3359244536,0.012963213303756,1014.4009550615
9857,8990,257.4667,19507.57,8.585549,0.652828,-1.355157,0,0,0,0,0,0,0,0,0,0,0,0.01305656,1001.50842509352,0.0129720578638503,1014.58467993626
9858,8990,257.5333,19512.38,8.587709,0.653321,-1.361672,0,0,0,0,0,0,0,0,0,0,0,0.01306642,1001.75536797388,0.0129817907380117,1014.84472434908
9859,8990,257.6,19516.6,8.589869,0.653764,-1.355389,0,0,0,0,0,0,0,0,0,0,0,0.01307528,1001.97202056331,0.0129905364244562,1015.07308528434
9860,8990,257.6667,19520.29,8.59225,0.654214,-1.355587,0,0,0,0,0,0,0,0,0,0,0,0.01308428,1002.16146323037,0.0129994202262827,1015.27402442048
9861,8990,257.7333,19525.29,8.59445,0.654705,-1.360021,0,0,0,0,0,0,0,0,0,0,0,0.0130941,1002.4181606112,0.01300911335113,1015.54392424806
9862,8990,257.8,19529.52,8.59659,0.655169,-1.355576,0,0,0,0,0,0,0,0,0,0,0,0.01310338,1002.63532659539,0.0130182733664707,1015.77323828119
9863,8990,257.8667,19533.03,8.598929,0.655616,-1.362049,0,0,0,0,0,0,0,0,0,0,0,0.01311232,1002.81552815673,0.0130270976984509,1015.96476626289
9864,8990,257.9333,19537.65,8.601069,0.656085,-1.358043,0,0,0,0,0,0,0,0,0,0,0,0.0131217,1003.05271653663,0.0130363562538866,1016.21447336721
9865,8990,258,19541.36,8.603169,0.656545,-1.352382,0,0,0,0,0,0,0,0,0,0,0,0.0131309,1003.24318599321,0.0130454370565467,1016.41667194416
9866,8990,258.0667,19544.36,8.60557,0.656983,-1.350645,0,0,0,0,0,0,0,0,0,0,0,0.01313966,1003.39720442171,0.0130540834833103,1016.58150253276
9867,8990,258.1333,19549.04,8.60775,0.657499,-1.360973,0,0,0,0,0,0,0,0,0,0,0,0.01314998,1003.63747317017,0.0130642695887873,1016.83528586961
9868,8990,258.2,19553.17,8.60991,0.657955,-1.365131,0,0,0,0,0,0,0,0,0,0,0,0.0131591,1003.84950520674,0.0130732711770348,1017.05926123071
9869,8990,258.2667,19556.54,8.612289,0.658395,-1.370916,0,0,0,0,0,0,0,0,0,0,0,0.0131679,1004.02251924142,0.0130819568432674,1017.24338737254
9870,8990,258.3333,19561.59,8.61447,0.658871,-1.366234,0,0,0,0,0,0,0,0,0,0,0,0.01317742,1004.28178359607,0.013091353069968,1017.51562645686
9871,8990,258.4,19565.73,8.61663,0.659365,-1.367036,0,0,0,0,0,0,0,0,0,0,0,0.0131873,1004.4943290274,0.0131011045228061,1017.74089709258
9872,8990,258.4667,19568.97,8.61893,0.65982,-1.365223,0,0,0,0,0,0,0,0,0,0,0,0.0131964,1004.66066893018,0.0131100860399788,1017.91857298165
9873,8990,258.5333,19573.47,8.62109,0.660306,-1.36155,0,0,0,0,0,0,0,0,0,0,0,0.01320612,1004.89169657293,0.0131196793955971,1018.16241690488
9874,8990,258.6,19577.26,8.62319,0.660774,-1.355761,0,0,0,0,0,0,0,0,0,0,0,0.01321548,1005.08627318761,0.0131289173547662,1018.36897072919
9875,8990,258.6667,19580.11,8.625549,0.661215,-1.349877,0,0,0,0,0,0,0,0,0,0,0,0.0132243,1005.23259069468,0.0131376222766565,1018.52608804381
9876,8990,258.7333,19584.62,8.627789,0.66169,-1.352411,0,0,0,0,0,0,0,0,0,0,0,0.0132338,1005.4641317322,0.0131469982415482,1018.77024295871
9877,8990,258.8,19589.01,8.62999,0.662179,-1.349825,0,0,0,0,0,0,0,0,0,0,0,0.01324358,1005.68951203257,0.0131566504588357,1019.00844154033
9878,8990,258.8667,19592.53,8.63225,0.662624,-1.349184,0,0,0,0,0,0,0,0,0,0,0,0.01325248,1005.87022698868,0.0131654340929871,1019.20050205444
9879,8990,258.9333,19596.93,8.63447,0.66312,-1.350974,0,0,0,0,0,0,0,0,0,0,0,0.0132624,1006.09612068381,0.0131752242999062,1019.43936987477
9880,8990,259,19600.93,8.63669,0.663599,-1.347858,0,0,0,0,0,0,0,0,0,0,0,0.01327198,1006.30147858848,0.0131846788644029,1019.65709168628
9881,8990,259.0667,19604.32,8.63887,0.664087,-1.346287,0,0,0,0,0,0,0,0,0,0,0,0.01328174,1006.47551941269,0.0131943109801507,1019.84326557789
9882,8990,259.1333,19608.14,8.641069,0.664563,-1.349213,0,0,0,0,0,0,0,0,0,0,0,0.01329126,1006.67163621165,0.0132037061512103,1020.05157066316
9883,8990,259.2,19611.74,8.64335,0.665024,-1.352612,0,0,0,0,0,0,0,0,0,0,0,0.01330048,1006.85645832585,0.0132128051718154,1020.24813251268
9884,8990,259.2667,19615.2,8.64551,0.665475,-1.350432,0,0,0,0,0,0,0,0,0,0,0,0.0133095,1007.03409291339,0.0132217067365853,1020.43721317302
9885,8990,259.3333,19619.26,8.64775,0.665968,-1.354162,0,0,0,0,0,0,0,0,0,0,0,0.01331936,1007.24253118663,0.0132314371812607,1020.65835706681
9886,8990,259.4,19622.96,8.65009,0.666439,-1.354406,0,0,0,0,0,0,0,0,0,0,0,0.01332878,1007.43248724844,0.0132407333188725,1020.86033323583
9887,8990,259.4667,19626.8,8.65221,0.666926,-1.355599,0,0,0,0,0,0,0,0,0,0,0,0.01333852,1007.62963083693,0.0132503451579742,1021.06991882044
9888,8990,259.5333,19630.8,8.654429,0.667417,-1.351071,0,0,0,0,0,0,0,0,0,0,0,0.01334834,1007.83498874159,0.0132600358508917,1021.28791283521
9889,8990,259.6,19634.55,8.65675,0.667888,-1.350953,0,0,0,0,0,0,0,0,0,0,0,0.01335776,1008.02751177722,0.0132693317226515,1021.49250135294
9890,8990,259.6667,19638.38,8.65884,0.668387,-1.351036,0,0,0,0,0,0,0,0,0,0,0,0.01336774,1008.22414197094,0.0132791801209669,1021.70182016253
9891,8990,259.7333,19642.14,8.661079,0.668899,-1.346324,0,0,0,0,0,0,0,0,0,0,0,0.01337798,1008.41717840133,0.0132892849899685,1021.90776324564
9892,8990,259.8,19645.77,8.66341,0.66938,-1.343978,0,0,0,0,0,0,0,0,0,0,0,0.0133876,1008.60354069982,0.0132987779477085,1022.10632146129
9893,8990,259.8667,19649.8,8.6655,0.669869,-1.347671,0,0,0,0,0,0,0,0,0,0,0,0.01339738,1008.81043878877,0.0133084287001037,1022.32585558519
9894,8990,259.9333,19653.64,8.66776,0.67036,-1.353618,0,0,0,0,0,0,0,0,0,0,0,0.0134072,1009.00758237725,0.0133181188301706,1022.5355488357
9895,8990,260,19657.27,8.67015,0.670861,-1.346302,0,0,0,0,0,0,0,0,0,0,0,0.01341722,1009.19394467574,0.0133280062184427,1022.73452185412
9896,8990,260.0667,19661.67,8.6722,0.671355,-1.347499,0,0,0,0,0,0,0,0,0,0,0,0.0134271,1009.41983837087,0.0133377553638532,1022.97341948266
9897,8990,260.1333,19665.29,8.674439,0.671852,-1.350633,0,0,0,0,0,0,0,0,0,0,0,0.01343704,1009.6056872746,0.0133475636186877,1023.17179927873
9898,8990,260.2,19668.45,8.676809,0.672336,-1.345227,0,0,0,0,0,0,0,0,0,0,0,0.01344672,1009.76792001929,0.0133571152271135,1023.34598650477
9899,8990,260.2667,19672.7,8.67888,0.67284,-1.349288,0,0,0,0,0,0,0,0,0,0,0,0.0134568,1009.986112793,0.0133670614331373,1023.57729391563
9900,8990,260.3333,19676.18,8.681,0.673334,-1.354644,0,0,0,0,0,0,0,0,0,0,0,0.01346668,1010.16477417006,0.0133768101978023,1023.76833993108
9901,8990,260.4,19678.91,8.6834,0.673789,-1.346954,0,0,0,0,0,0,0,0,0,0,0,0.01347578,1010.30493093999,0.0133857892390722,1023.91957792226
9902,8990,260.4667,19682.91,8.68556,0.674268,-1.343691,0,0,0,0,0,0,0,0,0,0,0,0.01348536,1010.51028884466,0.0133952418129879,1024.13738387344
9903,8990,260.5333,19686.94,8.68768,0.6748,-1.349741,0,0,0,0,0,0,0,0,0,0,0,0.013496,1010.71718693362,0.0134057401828397,1024.35782608847
9904,8990,260.6,19690.13,8.69013,0.675307,-1.358004,0,0,0,0,0,0,0,0,0,0,0,0.01350614,1010.88095986259,0.0134157451056763,1024.53405962983
9905,8990,260.6667,19694.36,8.6923,0.675823,-1.357825,0,0,0,0,0,0,0,0,0,0,0,0.01351646,1011.09812584678,0.0134259275279147,1024.76459322086
9906,8990,260.7333,19698.33,8.6944,0.676312,-1.362806,0,0,0,0,0,0,0,0,0,0,0,0.01352624,1011.30194356716,0.0134355770533048,1024.98105636832
9907,8990,260.8,19701.46,8.69679,0.676814,-1.354661,0,0,0,0,0,0,0,0,0,0,0,0.01353628,1011.46263612756,0.0134454830131862,1025.15407757972
9908,8990,260.8667,19705.44,8.698939,0.677336,-1.352658,0,0,0,0,0,0,0,0,0,0,0,0.01354672,1011.66696724271,0.0134557835287545,1025.37173638119
9909,8990,260.9333,19708.91,8.701,0.677845,-1.355571,0,0,0,0,0,0,0,0,0,0,0,0.0135569,1011.84511522501,0.0134658274159044,1025.5625982676
9910,8990,261,19711.49,8.70342,0.678318,-1.353922,0,0,0,0,0,0,0,0,0,0,0,0.01356636,1011.97757107352,0.0134751608394675,1025.70642311463
9911,8990,261.0667,19715.33,8.7056,0.678835,-1.3616,0,0,0,0,0,0,0,0,0,0,0,0.0135767,1012.174714662,0.0134853623888343,1025.91670711055
9912,8990,261.1333,19719.06,8.70774,0.679362,-1.364706,0,0,0,0,0,0,0,0,0,0,0,0.01358724,1012.3662109081,0.0134957611531298,1026.1214735836
9913,8990,261.2,19722.15,8.71016,0.679833,-1.362549,0,0,0,0,0,0,0,0,0,0,0,0.01359666,1012.52484988946,0.0135050548338855,1026.29180601496
9914,8990,261.2667,19726.37,8.712339,0.680363,-1.361141,0,0,0,0,0,0,0,0,0,0,0,0.01360726,1012.74150247889,0.0135155125879333,1026.52213941591
9915,8990,261.3333,19729.98,8.714439,0.68089,-1.355155,0,0,0,0,0,0,0,0,0,0,0,0.0136178,1012.92683798785,0.0135259110387104,1026.7206730822
9916,8990,261.4,19732.78,8.71678,0.681394,-1.351524,0,0,0,0,0,0,0,0,0,0,0,0.01362788,1013.07058852112,0.0135358555660063,1026.87659293301
9917,8990,261.4667,19736.54,8.71894,0.6819,-1.346928,0,0,0,0,0,0,0,0,0,0,0,0.013638,1013.26362495151,0.01354583945623,1027.08251426859
9918,8990,261.5333,19739.9,8.72102,0.682412,-1.348927,0,0,0,0,0,0,0,0,0,0,0,0.01364824,1013.43612559143,0.0135559416310467,1027.26774505817
9919,8990,261.6,19742.54,8.72338,0.682893,-1.361082,0,0,0,0,0,0,0,0,0,0,0,0.01365786,1013.57166180851,0.0135654320577761,1027.41488166546
9920,8990,261.6667,19746.4,8.725639,0.683418,-1.360806,0,0,0,0,0,0,0,0,0,0,0,0.01366836,1013.76983218651,0.0135757905288466,1027.62640320998
9921,8990,261.7333,19750.37,8.727799,0.68396,-1.364908,0,0,0,0,0,0,0,0,0,0,0,0.0136792,1013.9736499069,0.0135864843045108,1027.8439982587
9922,8990,261.8,19753.56,8.73006,0.684489,-1.36414,0,0,0,0,0,0,0,0,0,0,0,0.01368978,1014.13742283587,0.0135969214771267,1028.02074104426
9923,8990,261.8667,19757.44,8.73232,0.684998,-1.359401,0,0,0,0,0,0,0,0,0,0,0,0.01369996,1014.3366200034,0.0136069639468101,1028.23299112398
9924,8990,261.9333,19760.96,8.73452,0.685508,-1.35321,0,0,0,0,0,0,0,0,0,0,0,0.01371016,1014.51733495951,0.0136170260451486,1028.42652994458
9925,8990,262,19764.31,8.73674,0.686055,-1.362964,0,0,0,0,0,0,0,0,0,0,0,0.0137211,1014.68932220467,0.0136278180263278,1028.61197586357
9926,8990,262.0667,19768.02,8.73894,0.686569,-1.359029,0,0,0,0,0,0,0,0,0,0,0,0.01373138,1014.87979166125,0.0136379588312065,1028.81549173487
9927,8990,262.1333,19771.02,8.741159,0.687056,-1.359855,0,0,0,0,0,0,0,0,0,0,0,0.01374112,1015.03381008975,0.0136475668530169,1028.98151147825
9928,8990,262.2,19774.04,8.74336,0.687598,-1.35368,0,0,0,0,0,0,0,0,0,0,0,0.01375196,1015.18885530777,0.013658259861153,1029.14969183841
9929,8990,262.2667,19777.86,8.74564,0.68813,-1.352617,0,0,0,0,0,0,0,0,0,0,0,0.0137626,1015.38497210673,0.0136687554701217,1029.35930932385
9930,8990,262.3333,19781.05,8.7479,0.688659,-1.350864,0,0,0,0,0,0,0,0,0,0,0,0.01377318,1015.5487450357,0.013679191784099,1029.53608069986
9931,8990,262.4,19784.41,8.75006,0.689209,-1.346191,0,0,0,0,0,0,0,0,0,0,0,0.01378418,1015.72124567563,0.0136900422786074,1029.72213015584
9932,8990,262.4667,19788.13,8.752319,0.689736,-1.3482,0,0,0,0,0,0,0,0,0,0,0,0.01379472,1015.91222852697,0.0137004389147137,1029.92645326407
9933,8990,262.5333,19791.21,8.75458,0.690233,-1.352249,0,0,0,0,0,0,0,0,0,0,0,0.01380466,1016.07035411356,0.013710243612918,1030.09685988818
9934,8990,262.6,19794.47,8.75668,0.690775,-1.346411,0,0,0,0,0,0,0,0,0,0,0,0.0138155,1016.23772080587,0.0137209359508755,1030.27755303766
9935,8990,262.6667,19797.87,8.75894,0.691343,-1.347787,0,0,0,0,0,0,0,0,0,0,0,0.01382686,1016.41227502484,0.0137321410827314,1030.46606525389
9936,8990,262.7333,19800.74,8.76122,0.691872,-1.355335,0,0,0,0,0,0,0,0,0,0,0,0.01383744,1016.55961932144,0.013742576735221,1030.62620206022
9937,8990,262.8,19804.13,8.76332,0.692389,-1.35886,0,0,0,0,0,0,0,0,0,0,0,0.01384778,1016.73366014564,0.01375277555691,1030.81316418993
9938,8990,262.8667,19807.61,8.76558,0.692957,-1.35463,0,0,0,0,0,0,0,0,0,0,0,0.01385914,1016.9123215227,0.0137639803320065,1031.00585175441
9939,8990,262.9333,19810.64,8.76798,0.693474,-1.353653,0,0,0,0,0,0,0,0,0,0,0,0.01386948,1017.06788013549,0.0137741789354075,1031.17408275767
9940,8990,263,19814.4,8.77004,0.694011,-1.361275,0,0,0,0,0,0,0,0,0,0,0,0.01388022,1017.26091656588,0.013784771958797,1031.38072188521
9941,8990,263.0667,19817.91,8.77226,0.694566,-1.358315,0,0,0,0,0,0,0,0,0,0,0,0.01389132,1017.44111812722,0.0137957199376802,1031.57471828029
9942,8990,263.1333,19820.45,8.77468,0.69509,-1.350614,0,0,0,0,0,0,0,0,0,0,0,0.0139018,1017.57152039669,0.0138060562978313,1031.71759615894
9943,8990,263.2,19824.24,8.77674,0.69566,-1.348957,0,0,0,0,0,0,0,0,0,0,0,0.0139132,1017.76609701136,0.0138172999270579,1031.9264802723
9944,8990,263.2667,19827.81,8.77886,0.696213,-1.341808,0,0,0,0,0,0,0,0,0,0,0,0.01392426,1017.94937894128,0.0138282080991559,1032.1235707605
9945,8990,263.3333,19830.06,8.78128,0.696727,-1.350486,0,0,0,0,0,0,0,0,0,0,0,0.01393454,1018.06489276266,0.0138383468721316,1032.25115873345
9946,8990,263.4,19833.3,8.7834,0.697285,-1.356138,0,0,0,0,0,0,0,0,0,0,0,0.0139457,1018.23123266544,0.0138493534392652,1032.43117996682
9947,8990,263.4667,19837.03,8.78554,0.69784,-1.345038,0,0,0,0,0,0,0,0,0,0,0,0.0139568,1018.42272891154,0.0138603007111386,1032.63665125441
9948,8990,263.5333,19839.44,8.78802,0.698359,-1.343057,0,0,0,0,0,0,0,0,0,0,0,0.01396718,1018.5464570491,0.0138705377812679,1032.77267875307
9949,8990,263.6,19842.87,8.79016,0.698924,-1.346917,0,0,0,0,0,0,0,0,0,0,0,0.01397848,1018.72255145236,0.0138816820640985,1032.96274426338
9950,8990,263.6667,19846.68,8.79224,0.699505,-1.344919,0,0,0,0,0,0,0,0,0,0,0,0.0139901,1018.91815485655,0.0138931418077205,1033.17292173481
9951,8990,263.7333,19849.19,8.7947,0.700039,-1.34354,0,0,0,0,0,0,0,0,0,0,0,0.01400078,1019.04701694173,0.0139036743994647,1033.31447003559
9952,8990,263.8,19852.53,8.7968,0.70062,-1.340303,0,0,0,0,0,0,0,0,0,0,0,0.0140124,1019.21849079213,0.0139151338910644,1033.50018797251
9953,8990,263.8667,19856.02,8.79882,0.701177,-1.349751,0,0,0,0,0,0,0,0,0,0,0,0.01402354,1019.39766556395,0.0139261198896657,1033.6932295029
9954,8990,263.9333,19858.09,8.80128,0.701691,-1.352234,0,0,0,0,0,0,0,0,0,0,0,0.01403382,1019.50393827962,0.0139362576699899,1033.81147303873
9955,8990,264,19861.27,8.80344,0.702249,-1.34945,0,0,0,0,0,0,0,0,0,0,0,0.01404498,1019.66719781383,0.0139472631595202,1033.98840321378
9956,8990,264.0667,19865.16,8.80552,0.702817,-1.349517,0,0,0,0,0,0,0,0,0,0,0,0.01405634,1019.86690837612,0.013958465755651,1034.20250439501
9957,8990,264.1333,19867.78,8.80802,0.70339,-1.351626,0,0,0,0,0,0,0,0,0,0,0,0.0140678,1020.00141780368,0.0139697668390257,1034.35059374906
9958,8990,264.2,19871.31,8.8102,0.703957,-1.359043,0,0,0,0,0,0,0,0,0,0,0,0.01407914,1020.18264615455,0.0139809494607346,1034.54594045533
9959,8990,264.2667,19875.02,8.81224,0.70455,-1.356801,0,0,0,0,0,0,0,0,0,0,0,0.014091,1020.37311561113,0.01399264473202,1034.75119318321
9960,8990,264.3333,19877.28,8.81468,0.705113,-1.356995,0,0,0,0,0,0,0,0,0,0,0,0.01410226,1020.48914282727,0.0140037482103938,1034.88034604659
9961,8990,264.4,19880.4,8.81684,0.705688,-1.355641,0,0,0,0,0,0,0,0,0,0,0,0.01411376,1020.64932199291,0.0140150882253496,1035.05452156768
9962,8990,264.4667,19883.62,8.81885,0.706249,-1.349967,0,0,0,0,0,0,0,0,0,0,0,0.01412498,1020.81463510617,0.0140261520116572,1035.23362141075
9963,8990,264.5333,19885.46,8.821259,0.706793,-1.350378,0,0,0,0,0,0,0,0,0,0,0,0.01413586,1020.90909974231,0.0140368804148148,1035.340527849
9964,8990,264.6,19888.29,8.82354,0.707366,-1.355268,0,0,0,0,0,0,0,0,0,0,0,0.01414732,1021.05439045987,0.0140481806120584,1035.49957365911
9965,8990,264.6667,19892.12,8.8256,0.707969,-1.355083,0,0,0,0,0,0,0,0,0,0,0,0.01415938,1021.25102065359,0.0140600723047695,1035.71130193041
9966,8990,264.7333,19894.79,8.82794,0.708509,-1.366924,0,0,0,0,0,0,0,0,0,0,0,0.01417018,1021.38809705495,0.0140707214618031,1035.86135024008
9967,8990,264.8,19897.7,8.83022,0.709062,-1.368251,0,0,0,0,0,0,0,0,0,0,0,0.01418124,1021.5374949306,0.0140816268699007,1036.02416331521
9968,8990,264.8667,19901.02,8.83232,0.70965,-1.362912,0,0,0,0,0,0,0,0,0,0,0,0.014193,1021.70794199147,0.0140932223632451,1036.20904281216
9969,8990,264.9333,19903.72,8.834559,0.710243,-1.364716,0,0,0,0,0,0,0,0,0,0,0,0.01420486,1021.84655857713,0.0141049163215499,1036.3617458832
9970,8990,265,19906.48,8.83682,0.710816,-1.362164,0,0,0,0,0,0,0,0,0,0,0,0.01421632,1021.98825553135,0.0141162157500051,1036.51716760822
9971,8990,265.0667,19909.28,8.83894,0.711406,-1.354355,0,0,0,0,0,0,0,0,0,0,0,0.01422812,1022.13200606461,0.0141278502811438,1036.67502290274
9972,8990,265.1333,19911.96,8.84122,0.711992,-1.343488,0,0,0,0,0,0,0,0,0,0,0,0.01423984,1022.26959586074,0.0141394058001178,1036.82655134266
9973,8990,265.2,19915.24,8.8435,0.71259,-1.341963,0,0,0,0,0,0,0,0,0,0,0,0.0142518,1022.43798934257,0.0141511978132219,1037.00957107908
9974,8990,265.2667,19918.28,8.84568,0.713211,-1.346641,0,0,0,0,0,0,0,0,0,0,0,0.01426422,1022.59406135012,0.0141634432181167,1037.18056801191
9975,8990,265.3333,19921.29,8.847919,0.713784,-1.351537,0,0,0,0,0,0,0,0,0,0,0,0.01427568,1022.74859317338,0.0141747419852742,1037.34902480998
9976,8990,265.4,19924.46,8.8502,0.714365,-1.360952,0,0,0,0,0,0,0,0,0,0,0,0.0142873,1022.91133931283,0.0141861983710159,1037.525980491
9977,8990,265.4667,19927.1,8.85238,0.714953,-1.364464,0,0,0,0,0,0,0,0,0,0,0,0.01429906,1023.04687552991,0.0141977926518728,1037.67548418593
9978,8990,265.5333,19929.71,8.85456,0.715543,-1.363616,0,0,0,0,0,0,0,0,0,0,0,0.01431086,1023.18087156271,0.0142094262339468,1037.82346977032
9979,8990,265.6,19932.5,8.85684,0.716144,-1.354044,0,0,0,0,0,0,0,0,0,0,0,0.01432288,1023.32410870122,0.0142212765741665,1037.98105711125
9980,8990,265.6667,19934.69,8.859039,0.716717,-1.352301,0,0,0,0,0,0,0,0,0,0,0,0.01433434,1023.43654215402,0.0142325746879013,1038.10682951768
9981,8990,265.7333,19937.29,8.86123,0.71731,-1.349681,0,0,0,0,0,0,0,0,0,0,0,0.0143462,1023.57002479206,0.0142442670167489,1038.25436508173
9982,8990,265.8,19940.22,8.8635,0.717913,-1.344475,0,0,0,0,0,0,0,0,0,0,0,0.01435826,1023.72044945723,0.0142561563779032,1038.41929383785
9983,8990,265.8667,19942.51,8.86578,0.718532,-1.341856,0,0,0,0,0,0,0,0,0,0,0,0.01437064,1023.83801685765,0.0142683610642959,1038.55122441622
9984,8990,265.9333,19945.43,8.867909,0.71913,-1.339607,0,0,0,0,0,0,0,0,0,0,0,0.0143826,1023.98792812806,0.0142801515568647,1038.71553690315
9985,8990,266,19948.34,8.87014,0.719741,-1.345502,0,0,0,0,0,0,0,0,0,0,0,0.01439482,1024.1373260037,0.0142921982209093,1038.87959846681
9986,8990,266.0667,19950.38,8.872479,0.720329,-1.344535,0,0,0,0,0,0,0,0,0,0,0,0.01440658,1024.24205853508,0.0143037912728465,1038.99788369073
9987,8990,266.1333,19953.48,8.874579,0.720943,-1.346452,0,0,0,0,0,0,0,0,0,0,0,0.01441886,1024.4012109112,0.0143158967992836,1039.17190855516
9988,8990,266.2,19956.68,8.87675,0.721557,-1.352666,0,0,0,0,0,0,0,0,0,0,0,0.01443114,1024.56549723494,0.0143280021791787,1039.3511453647
9989,8990,266.2667,19958.49,8.87908,0.722152,-1.350254,0,0,0,0,0,0,0,0,0,0,0,0.01444304,1024.6584216868,0.0143397328228209,1039.45760425756
9990,8990,266.3333,19960.89,8.881249,0.72274,-1.357,0,0,0,0,0,0,0,0,0,0,0,0.0144548,1024.7816364296,0.0143513253237032,1039.59465002786
9991,8990,266.4,19964.04,8.88343,0.723382,-1.358893,0,0,0,0,0,0,0,0,0,0,0,0.01446764,1024.94335577953,0.0143639822885501,1039.77186727134
9992,8990,266.4667,19966.1,8.885799,0.72399,-1.353214,0,0,0,0,0,0,0,0,0,0,0,0.0144798,1025.04911510043,0.0143759687991521,1039.89162127726
9993,8990,266.5333,19968.71,8.88797,0.724589,-1.348846,0,0,0,0,0,0,0,0,0,0,0,0.01449178,1025.18311113323,0.0143877777373533,1040.03983923949
9994,8990,266.6,19972.04,8.89015,0.725228,-1.357181,0,0,0,0,0,0,0,0,0,0,0,0.01450456,1025.35407158886,0.0144003750986677,1040.22638124147
9995,8990,266.6667,19974.19,8.89254,0.725856,-1.354434,0,0,0,0,0,0,0,0,0,0,0,0.01451712,1025.46445146262,0.0144127554493795,1040.35124196024
9996,8990,266.7333,19976.5,8.894629,0.726452,-1.351774,0,0,0,0,0,0,0,0,0,0,0,0.01452904,1025.58304565257,0.0144245048124399,1040.48378274618
9997,8990,266.8,19979.15,8.896729,0.727058,-1.357872,0,0,0,0,0,0,0,0,0,0,0,0.01454116,1025.71909526441,0.0144364511709249,1040.63424074371
9998,8990,266.8667,19980.7,8.899119,0.727649,-1.36346,0,0,0,0,0,0,0,0,0,0,0,0.01455298,1025.79867145247,0.0144481016900083,1040.72709900215
9999,8990,266.9333,19982.81,8.90127,0.72828,-1.363868,0,0,0,0,0,0,0,0,0,0,0,0.0145656,1025.90699774718,0.0144605405884785,1040.84994871357
10000,8990,267,19985.84,8.90341,0.72895,-1.366892,0,0,0,0,0,0,0,0,0,0,0,0.014579,1026.06255635997,0.0144737481243042,1041.02152236914
10001,8990,267.0667,19987.92,8.90586,0.729538,-1.368187,0,0,0,0,0,0,0,0,0,0,0,0.01459076,1026.1693424704,0.0144853390717271,1041.14193306574
10002,8990,267.1333,19990.69,8.90803,0.730136,-1.364463,0,0,0,0,0,0,0,0,0,0,0,0.01460272,1026.31155281938,0.0144971270063111,1041.29849305797
10003,8990,267.2,19993.96,8.91013,0.730821,-1.365317,0,0,0,0,0,0,0,0,0,0,0,0.01461642,1026.47943290645,0.014510629737219,1041.48288741917
10004,8990,267.2667,19995.94,8.91249,0.731437,-1.353734,0,0,0,0,0,0,0,0,0,0,0,0.01462874,1026.58108506926,0.0145227721833294,1041.59867285165
10005,8990,267.3333,19998.21,8.91463,0.732048,-1.353719,0,0,0,0,0,0,0,0,0,0,0,0.01464096,1026.69762568016,0.014534815924977,1041.72946454984
