Repository: shengerkuangye/work_hardening_paper

# Grade 4 工业纯钛旋锻冷变形项目

## 当前状态

本仓库研究 Grade 4 工业纯钛棒材在室温旋锻冷变形过程中的拉伸响应、加工硬化行为和显微组织演化。当前编辑稿为 [manuscript_revision_2026-09-08.md](/home/abcd/repos/work_hardening_paper/manuscript_revision_2026-09-08.md)，按力学性能、晶粒与晶界、ODF/Schmid、TEM 预留、GND 及强化贡献展开，目标为中科院一区、具体期刊待定。本轮已完成可由现有资料支持的全文修订；需人工逐项确认的内容见[模块审核顺序](/home/abcd/repos/work_hardening_paper/docs/2026-09-08-manuscript-module-review.md)及[数据与方法审核记录](/home/abcd/repos/work_hardening_paper/docs/2026-09-08-manuscript-evidence-audit.md)。

## 目录职责

- `data/`：原始拉伸数据、CTF、金相源文件和材料质量证明。原始文件只读使用。
- `tools/`：拉伸绘图、图像拼接及 MTEX/MATLAB 分析脚本。
- `results/`：可由脚本重新生成的分析结果和论文候选图。
- `figures/`：当前正文直接引用的图和对应派生表。
- `references/`：正式文献原文及引用库。

File: data/tensile_data/gr4b23271_cold_deformation_2_raw_csv/gr4b23271_cold_deformation_2_raw_d5_y_2.csv (part 19 of 23)
ID,TestNo,PlayTime,LoadValue,PositionValue,DeformValue,ExtDevValue,PercentWatch,YBValue,YLValue,DeformSwitch,CtrlStep,ExtendDevice1,ExtendDevice2,ExtendDevice3,ExtendDevice4,ExtendDevice5,ExtendDevice6,Engineering Strain,Engineering Stress,Ture Strain,Ture Stress
11141,8990,343.0667,19522.78,11.44096,2.832258,-1.343423,0,0,0,0,0,0,0,0,0,0,0,0.05664516,1002.28929852602,0.0550989457016452,1059.06413620732
11142,8990,343.1333,19522.77,11.44317,2.834468,-1.34735,0,0,0,0,0,0,0,0,0,0,0,0.05668936,1002.28878513126,0.0551407753311603,1059.10789489553
11143,8990,343.2,19522.46,11.44529,2.836588,-1.346243,0,0,0,0,0,0,0,0,0,0,0,0.05673176,1002.27286989365,0.0551808998473812,1059.13357380297
11144,8990,343.2667,19521.47,11.44763,2.838928,-1.332592,0,0,0,0,0,0,0,0,0,0,0,0.05677856,1002.22204381224,0.0552251863593181,1059.12676826016
11145,8990,343.3333,19521.23,11.44979,2.841088,-1.343277,0,0,0,0,0,0,0,0,0,0,0,0.05682176,1002.20972233796,0.0552660644757693,1059.15704265032
11146,8990,343.4,19520.4,11.45189,2.843188,-1.357089,0,0,0,0,0,0,0,0,0,0,0,0.05686376,1002.16711057274,0.0553058054870106,1059.15410062825
11147,8990,343.4667,19518.97,11.45425,2.845548,-1.354093,0,0,0,0,0,0,0,0,0,0,0,0.05691096,1002.09369512182,0.0553504649292503,1059.12380932115
11148,8990,343.5333,19518.72,11.45643,2.847728,-1.357026,0,0,0,0,0,0,0,0,0,0,0,0.05695456,1002.08086025278,0.0553917163708334,1059.1539347329
11149,8990,343.6,19517.98,11.45861,2.849908,-1.356407,0,0,0,0,0,0,0,0,0,0,0,0.05699816,1002.04286904042,0.0554329661108049,1059.15746881684
11150,8990,343.6667,19517.09,11.46099,2.852288,-1.354504,0,0,0,0,0,0,0,0,0,0,0,0.05704576,1001.99717690663,0.0554779982878167,1059.15686738112
11151,8990,343.7333,19517.29,11.46319,2.854488,-1.354681,0,0,0,0,0,0,0,0,0,0,0,0.05708976,1002.00744480186,0.0555196228663644,1059.21180934382
11152,8990,343.8,19516.71,11.46533,2.856628,-1.353801,0,0,0,0,0,0,0,0,0,0,0,0.05713256,1001.97766790569,0.055560110566831,1059.22321713597
11153,8990,343.8667,19515.43,11.46763,2.858928,-1.351134,0,0,0,0,0,0,0,0,0,0,0,0.05717856,1001.91195337619,0.0556036235574898,1059.19983611703
11154,8990,343.9333,19515.13,11.46977,2.861068,-1.343597,0,0,0,0,0,0,0,0,0,0,0,0.05722136,1001.89655153334,0.0556441078571731,1059.22643479139
11155,8990,344,19514.17,11.47191,2.863208,-1.334362,0,0,0,0,0,0,0,0,0,0,0,0.05726416,1001.84726563622,0.0556845905179441,1059.21720775118
11156,8990,344.0667,19512.6,11.47423,2.865528,-1.340434,0,0,0,0,0,0,0,0,0,0,0,0.05731056,1001.76666265864,0.0557284764109973,1059.17847108494
11157,8990,344.1333,19512.39,11.47649,2.867788,-1.342347,0,0,0,0,0,0,0,0,0,0,0,0.05735576,1001.75588136864,0.0557712254722365,1059.21235127901
11158,8990,344.2,19512.11,11.47869,2.869988,-1.346754,0,0,0,0,0,0,0,0,0,0,0,0.05739976,1001.74150631532,0.0558128378473694,1059.24122835986
11159,8990,344.2667,19511.26,11.48091,2.872208,-1.346835,0,0,0,0,0,0,0,0,0,0,0,0.05744416,1001.69786776058,0.0558548267616212,1059.23956034787
11160,8990,344.3333,19511.1,11.48317,2.874468,-1.347318,0,0,0,0,0,0,0,0,0,0,0,0.05748936,1001.68965344439,0.055897570421958,1059.27615053953
11161,8990,344.4,19510.49,11.48541,2.876708,-1.353104,0,0,0,0,0,0,0,0,0,0,0,0.05753416,1001.65833636393,0.0559399340170509,1059.28790735362
11162,8990,344.4667,19509.79,11.48757,2.878868,-1.349326,0,0,0,0,0,0,0,0,0,0,0,0.05757736,1001.62239873061,0.0559807829269998,1059.29317216639
11163,8990,344.5333,19509.43,11.48977,2.881068,-1.343103,0,0,0,0,0,0,0,0,0,0,0,0.05762136,1001.60391651919,0.0560223865830442,1059.31769637035
11164,8990,344.6,19508.32,11.49203,2.883328,-1.343179,0,0,0,0,0,0,0,0,0,0,0,0.05766656,1001.54692970064,0.0560651230820139,1059.30269581504
11165,8990,344.6667,19507.39,11.49423,2.885528,-1.350666,0,0,0,0,0,0,0,0,0,0,0,0.05771056,1001.49918398781,0.0561067232294208,1059.29626273529
11166,8990,344.7333,19507.3,11.49649,2.887788,-1.343253,0,0,0,0,0,0,0,0,0,0,0,0.05775576,1001.49456343495,0.0561494561243664,1059.33664308201
11167,8990,344.8,19506.55,11.49879,2.890088,-1.340123,0,0,0,0,0,0,0,0,0,0,0,0.05780176,1001.45605882783,0.0561929434789502,1059.34198159074
11168,8990,344.8667,19505.96,11.50093,2.892228,-1.338321,0,0,0,0,0,0,0,0,0,0,0,0.05784456,1001.42576853689,0.0562334039279403,1059.35280149057
11169,8990,344.9333,19505.53,11.50315,2.894448,-1.334601,0,0,0,0,0,0,0,0,0,0,0,0.05788896,1001.40369256214,0.0562753751871626,1059.37391086472
11170,8990,345,19504.34,11.50543,2.896728,-1.337468,0,0,0,0,0,0,0,0,0,0,0,0.05793456,1001.3425985855,0.0563184789711749,1059.35494144381
11171,8990,345.0667,19503.48,11.50755,2.898848,-1.340512,0,0,0,0,0,0,0,0,0,0,0,0.05797696,1001.298446636,0.0563585562613685,1059.35068662467
11172,8990,345.1333,19502.88,11.50977,2.901068,-1.338322,0,0,0,0,0,0,0,0,0,0,0,0.05802136,1001.2676429503,0.0564005222682285,1059.36255331827
11173,8990,345.2,19501.76,11.51209,2.903388,-1.336428,0,0,0,0,0,0,0,0,0,0,0,0.05806776,1001.21014273699,0.0564443767539105,1059.34817301501
11174,8990,345.2667,19501.07,11.51419,2.905488,-1.338055,0,0,0,0,0,0,0,0,0,0,0,0.05810976,1001.17471849843,0.0564840709663371,1059.35274110844
11175,8990,345.3333,19500.51,11.51643,2.907728,-1.342703,0,0,0,0,0,0,0,0,0,0,0,0.05815456,1001.14596839178,0.056526409722969,1059.36717167938
11176,8990,345.4,19499.55,11.51883,2.910128,-1.338428,0,0,0,0,0,0,0,0,0,0,0,0.05820256,1001.09668249466,0.0565717706873873,1059.36307222336
11177,8990,345.4667,19499.3,11.52091,2.912208,-1.327573,0,0,0,0,0,0,0,0,0,0,0,0.05824416,1001.08384762562,0.0566110818589016,1059.39113542014
11178,8990,345.5333,19498.74,11.52311,2.914408,-1.335768,0,0,0,0,0,0,0,0,0,0,0,0.05828816,1001.05509751896,0.0566526593010134,1059.40475721196
11179,8990,345.6,19497.56,11.52553,2.916828,-1.336673,0,0,0,0,0,0,0,0,0,0,0,0.05833656,1000.99451693709,0.0566983924907954,1059.38909363406
11180,8990,345.6667,19497.26,11.52759,2.918888,-1.329296,0,0,0,0,0,0,0,0,0,0,0,0.05837776,1000.97911509424,0.0567373207482515,1059.41403364022
11181,8990,345.7333,19496.76,11.52971,2.921008,-1.332333,0,0,0,0,0,0,0,0,0,0,0,0.05842016,1000.95344535615,0.056777381256253,1059.42930578641
11182,8990,345.8,19495.17,11.53213,2.923428,-1.331705,0,0,0,0,0,0,0,0,0,0,0,0.05846856,1000.87181558905,0.056823108742588,1059.39134939112
11183,8990,345.8667,19494.73,11.53427,2.925568,-1.339796,0,0,0,0,0,0,0,0,0,0,0,0.05851136,1000.84922621953,0.056863543703356,1059.41027560059
11184,8990,345.9333,19494.53,11.53641,2.927708,-1.342417,0,0,0,0,0,0,0,0,0,0,0,0.05855416,1000.8389583243,0.0569039770292039,1059.44224282425
11185,8990,346,19493.31,11.53885,2.930148,-1.348573,0,0,0,0,0,0,0,0,0,0,0,0.05860296,1000.77632416338,0.0569500765836939,1059.42477905727
11186,8990,346.0667,19493.01,11.54099,2.932288,-1.344874,0,0,0,0,0,0,0,0,0,0,0,0.05864576,1000.76092232053,0.0569905064109519,1059.45130718831
11187,8990,346.1333,19492.54,11.54307,2.934368,-1.338108,0,0,0,0,0,0,0,0,0,0,0,0.05868736,1000.73679276673,0.0570298011252435,1059.46739318907
11188,8990,346.2,19491.3,11.54553,2.936828,-1.333236,0,0,0,0,0,0,0,0,0,0,0,0.05873656,1000.67313181628,0.0570762726886789,1059.4492292636
11189,8990,346.2667,19490.81,11.54765,2.938948,-1.32785,0,0,0,0,0,0,0,0,0,0,0,0.05877896,1000.64797547296,0.057116319620666,1059.46502279736
11190,8990,346.3333,19490.39,11.54969,2.940988,-1.329455,0,0,0,0,0,0,0,0,0,0,0,0.05881976,1000.62641289297,0.0571548538336118,1059.48301834899
11191,8990,346.4,19488.74,11.55213,2.943428,-1.336398,0,0,0,0,0,0,0,0,0,0,0,0.05886856,1000.54170275729,0.05720094182451,1059.44215201856
11192,8990,346.4667,19488.35,11.55429,2.945588,-1.341712,0,0,0,0,0,0,0,0,0,0,0,0.05891176,1000.52168036159,0.0572417392571785,1059.46417346985
11193,8990,346.5333,19488.12,11.55639,2.947688,-1.341255,0,0,0,0,0,0,0,0,0,0,0,0.05895376,1000.50987228207,0.0572814018321711,1059.49369117022
11194,8990,346.6,19486.93,11.55887,2.950168,-1.338912,0,0,0,0,0,0,0,0,0,0,0,0.05900336,1000.44877830543,0.0573282394187686,1059.47861773335
11195,8990,346.6667,19486.85,11.56105,2.952348,-1.336575,0,0,0,0,0,0,0,0,0,0,0,0.05904696,1000.44467114734,0.0573694093566068,1059.51788762679
11196,8990,346.7333,19486.64,11.56311,2.954408,-1.338685,0,0,0,0,0,0,0,0,0,0,0,0.05908816,1000.43388985734,0.0574083115018156,1059.54768761065
11197,8990,346.8,19485.29,11.56551,2.956808,-1.33879,0,0,0,0,0,0,0,0,0,0,0,0.05913616,1000.36458156452,0.0574536324808593,1059.52230151825
11198,8990,346.8667,19484.8,11.56767,2.958968,-1.331653,0,0,0,0,0,0,0,0,0,0,0,0.05917936,1000.33942522119,0.0574944196059103,1059.53887218855
11199,8990,346.9333,19484.2,11.56971,2.961008,-1.340226,0,0,0,0,0,0,0,0,0,0,0,0.05922016,1000.30862153549,0.0575329392521054,1059.5470581522
11200,8990,347,19482.47,11.57211,2.963408,-1.344792,0,0,0,0,0,0,0,0,0,0,0,0.05926816,1000.21980424172,0.0575782545833773,1059.50099163469
11201,8990,347.0667,19481.8,11.57439,2.965688,-1.342052,0,0,0,0,0,0,0,0,0,0,0,0.05931376,1000.18540679269,0.0576213022461338,1059.5101639667
11202,8990,347.1333,19481.85,11.57649,2.967788,-1.335558,0,0,0,0,0,0,0,0,0,0,0,0.05935576,1000.1879737665,0.0576609497698359,1059.55489109227
11203,8990,347.2,19480.87,11.57879,2.970088,-1.324689,0,0,0,0,0,0,0,0,0,0,0,0.05940176,1000.13766107986,0.0577043714446364,1059.54759839028
11204,8990,347.2667,19480.26,11.58107,2.972368,-1.316496,0,0,0,0,0,0,0,0,0,0,0,0.05944736,1000.10634399939,0.0577474136788158,1059.56002586941
11205,8990,347.3333,19479.55,11.58321,2.974508,-1.327437,0,0,0,0,0,0,0,0,0,0,0,0.05949016,1000.06989297132,0.0577878112833717,1059.56421091536
11206,8990,347.4,19478.41,11.58541,2.976708,-1.329853,0,0,0,0,0,0,0,0,0,0,0,0.05953416,1000.01136596849,0.0578293398298739,1059.54620263187
11207,8990,347.4667,19477.54,11.58765,2.978948,-1.336976,0,0,0,0,0,0,0,0,0,0,0,0.05957896,999.966700624221,0.0578716216689924,1059.54367668204
11208,8990,347.5333,19476.4,11.58981,2.981108,-1.337376,0,0,0,0,0,0,0,0,0,0,0,0.05962216,999.90817362139,0.0579123917493762,1059.52485873435
11209,8990,347.6,19475.36,11.59207,2.983368,-1.332524,0,0,0,0,0,0,0,0,0,0,0,0.05966736,999.854780566176,0.0579550475541449,1059.51347570594
11210,8990,347.6667,19474.95,11.59433,2.985628,-1.334112,0,0,0,0,0,0,0,0,0,0,0,0.05971256,999.833731380948,0.0579977015394737,1059.53636305606
11211,8990,347.7333,19474.26,11.59655,2.987848,-1.335539,0,0,0,0,0,0,0,0,0,0,0,0.05975696,999.798307142392,0.058039598815738,1059.54321459037
11212,8990,347.8,19473.34,11.59877,2.990068,-1.336947,0,0,0,0,0,0,0,0,0,0,0,0.05980136,999.751074824319,0.0580814943366939,1059.53754876027
11213,8990,347.8667,19473.02,11.60103,2.992328,-1.32811,0,0,0,0,0,0,0,0,0,0,0,0.05984656,999.734646191945,0.0581241429290194,1059.56532567935
11214,8990,347.9333,19472.16,11.60325,2.994548,-1.327372,0,0,0,0,0,0,0,0,0,0,0,0.05989096,999.690494242441,0.0581660349081796,1059.5629176455
11215,8990,348,19471.28,11.60543,2.996728,-1.326157,0,0,0,0,0,0,0,0,0,0,0,0.05993456,999.645315503414,0.0582071703691833,1059.55861764417
11216,8990,348.0667,19470.71,11.60767,2.998968,-1.327263,0,0,0,0,0,0,0,0,0,0,0,0.05997936,999.616052001999,0.0582494362362866,1059.57238304681
11217,8990,348.1333,19469.63,11.60991,3.001208,-1.327743,0,0,0,0,0,0,0,0,0,0,0,0.06002416,999.560605367739,0.058291700317062,1059.55839107403
11218,8990,348.2,19468.71,11.61208,3.003378,-1.338116,0,0,0,0,0,0,0,0,0,0,0,0.06006756,999.513373049665,0.0583326419419895,1059.55170255613
11219,8990,348.2667,19468.18,11.61433,3.005628,-1.33708,0,0,0,0,0,0,0,0,0,0,0,0.06011256,999.486163127296,0.0583750911656024,1059.56783507746
11220,8990,348.3333,19467.13,11.61665,3.007948,-1.335574,0,0,0,0,0,0,0,0,0,0,0,0.06015896,999.432256677321,0.0584188591449105,1059.55706182948
11221,8990,348.4,19466.59,11.61875,3.010048,-1.332543,0,0,0,0,0,0,0,0,0,0,0,0.06020096,999.404533360191,0.058458475060689,1059.56964569683
11222,8990,348.4667,19465.98,11.62097,3.012268,-1.318835,0,0,0,0,0,0,0,0,0,0,0,0.06024536,999.373216279729,0.0585003530366487,1059.58081546886
11223,8990,348.5333,19464.7,11.62333,3.014628,-1.322875,0,0,0,0,0,0,0,0,0,0,0,0.06029256,999.307501750235,0.0585448700429825,1059.55830925796
11224,8990,348.6,19464.21,11.62544,3.016738,-1.328169,0,0,0,0,0,0,0,0,0,0,0,0.06033476,999.282345406913,0.0585846695868321,1059.57380588928
11225,8990,348.6667,19463.72,11.62758,3.018878,-1.333311,0,0,0,0,0,0,0,0,0,0,0,0.06037756,999.257189063591,0.0586250333830927,1059.58989995171
11226,8990,348.7333,19462.21,11.62995,3.021248,-1.324654,0,0,0,0,0,0,0,0,0,0,0,0.06042496,999.179666454578,0.058669733443151,1059.55505783291
11227,8990,348.8,19461.45,11.63212,3.023418,-1.317895,0,0,0,0,0,0,0,0,0,0,0,0.06046836,999.140648452691,0.0587106595940298,1059.55704487396
11228,8990,348.8667,19461.29,11.63428,3.025578,-1.322227,0,0,0,0,0,0,0,0,0,0,0,0.06051156,999.132434136505,0.0587513954818131,1059.5914963727
11229,8990,348.9333,19460.2,11.63669,3.027988,-1.3282,0,0,0,0,0,0,0,0,0,0,0,0.06055976,999.076474107483,0.0587968442128896,1059.58030560108
11230,8990,349,19459.54,11.63883,3.030128,-1.326297,0,0,0,0,0,0,0,0,0,0,0,0.06060256,999.042590053212,0.0588371994460579,1059.58712855947
11231,8990,349.0667,19459.32,11.641,3.032298,-1.323756,0,0,0,0,0,0,0,0,0,0,0,0.06064596,999.031295368456,0.0588781187439119,1059.61850734612
11232,8990,349.1333,19458.15,11.64337,3.034668,-1.324191,0,0,0,0,0,0,0,0,0,0,0,0.06069336,998.97122818134,0.0589228074927235,1059.60214856299
11233,8990,349.2,19457.41,11.64546,3.036758,-1.332369,0,0,0,0,0,0,0,0,0,0,0,0.06073516,998.933236968976,0.0589622149010913,1059.6036069456
11234,8990,349.2667,19456.69,11.64758,3.038878,-1.33571,0,0,0,0,0,0,0,0,0,0,0,0.06077756,998.896272546136,0.0590021863795614,1059.60675068458
11235,8990,349.3333,19455.11,11.64999,3.041288,-1.332665,0,0,0,0,0,0,0,0,0,0,0,0.06082576,998.815156173792,0.0590476237141978,1059.56884714758
11236,8990,349.4,19454.22,11.65212,3.043418,-1.331981,0,0,0,0,0,0,0,0,0,0,0,0.06086836,998.769464040003,0.0590877803037874,1059.5629233342
11237,8990,349.4667,19453.85,11.65428,3.045578,-1.334157,0,0,0,0,0,0,0,0,0,0,0,0.06091156,998.750468433821,0.059128500832433,1059.58591751686
11238,8990,349.5333,19452.72,11.65671,3.048008,-1.33658,0,0,0,0,0,0,0,0,0,0,0,0.06096016,998.692454825753,0.0591743094452256,1059.57290666272
11239,8990,349.6,19452.2,11.65886,3.050158,-1.337235,0,0,0,0,0,0,0,0,0,0,0,0.06100316,998.665758298146,0.0592148379497484,1059.58752533813
11240,8990,349.6667,19451.87,11.66098,3.052278,-1.332394,0,0,0,0,0,0,0,0,0,0,0,0.06104556,998.64881627101,0.0592547993319786,1059.61189250361
11241,8990,349.7333,19450.54,11.66334,3.054638,-1.335238,0,0,0,0,0,0,0,0,0,0,0,0.06109276,998.580534767708,0.0592992827660347,1059.58657571894
11242,8990,349.8,19449.94,11.6655,3.056798,-1.338328,0,0,0,0,0,0,0,0,0,0,0,0.06113596,998.549731082008,0.0593399946832743,1059.59702749945
11243,8990,349.8667,19449.36,11.66758,3.058878,-1.328513,0,0,0,0,0,0,0,0,0,0,0,0.06117756,998.519954185831,0.0593791971852733,1059.60696859423
11244,8990,349.9333,19447.97,11.66996,3.061258,-1.326314,0,0,0,0,0,0,0,0,0,0,0,0.06122516,998.448592313959,0.0594240520090629,1059.57876713016
11245,8990,350,19447.25,11.67218,3.063478,-1.335248,0,0,0,0,0,0,0,0,0,0,0,0.06126956,998.411627891118,0.0594658895689758,1059.58386903089
11246,8990,350.0667,19447.06,11.67432,3.065618,-1.337755,0,0,0,0,0,0,0,0,0,0,0,0.06131236,998.401873390647,0.0595062178122371,1059.61624847665
11247,8990,350.1333,19446.37,11.67668,3.067978,-1.341347,0,0,0,0,0,0,0,0,0,0,0,0.06135956,998.366449152091,0.0595506900639903,1059.62577519083
11248,8990,350.2,19446.1,11.6789,3.070198,-1.344903,0,0,0,0,0,0,0,0,0,0,0,0.06140396,998.352587493526,0.0595925223261222,1059.65538984187
11249,8990,350.2667,19445.54,11.68104,3.072338,-1.339933,0,0,0,0,0,0,0,0,0,0,0,0.06144676,998.323837386873,0.059632845462933,1059.66760262506
11250,8990,350.3333,19444.79,11.68332,3.074618,-1.33729,0,0,0,0,0,0,0,0,0,0,0,0.06149236,998.285332779747,0.0596758047730492,1059.67225384576
11251,8990,350.4,19444.22,11.68552,3.076818,-1.34611,0,0,0,0,0,0,0,0,0,0,0,0.06153636,998.256069278332,0.0597172549895178,1059.68511412963
11252,8990,350.4667,19443.11,11.68764,3.078938,-1.346763,0,0,0,0,0,0,0,0,0,0,0,0.06157876,998.199082459786,0.0597571962999122,1059.6669441908
11253,8990,350.5333,19441.97,11.68998,3.081278,-1.350369,0,0,0,0,0,0,0,0,0,0,0,0.06162556,998.140555456956,0.0598012806111269,1059.6515261457
11254,8990,350.6,19441.69,11.6922,3.083498,-1.351002,0,0,0,0,0,0,0,0,0,0,0,0.06166996,998.126180403629,0.0598431023920219,1059.68058202407
11255,8990,350.6667,19440.97,11.69438,3.085678,-1.350634,0,0,0,0,0,0,0,0,0,0,0,0.06171356,998.089215980789,0.0598841689253124,1059.68485469657
11256,8990,350.7333,19440.13,11.69664,3.087938,-1.354837,0,0,0,0,0,0,0,0,0,0,0,0.06175876,998.046090820808,0.0599267407069938,1059.68417981275
11257,8990,350.8,19439.79,11.69888,3.090178,-1.348873,0,0,0,0,0,0,0,0,0,0,0,0.06180356,998.028635398912,0.0599689339589504,1059.71035804851
11258,8990,350.8667,19438.88,11.70106,3.092358,-1.353483,0,0,0,0,0,0,0,0,0,0,0,0.06184716,997.9819164756,0.0600099953252056,1059.70426374097
11259,8990,350.9333,19437.93,11.7033,3.094598,-1.357105,0,0,0,0,0,0,0,0,0,0,0,0.06189196,997.933143973241,0.0600521850645996,1059.69718220271
11260,8990,351,19437.48,11.70552,3.096818,-1.360379,0,0,0,0,0,0,0,0,0,0,0,0.06193636,997.910041208965,0.0600939963537592,1059.7169567689
11261,8990,351.0667,19436.49,11.7077,3.098998,-1.362694,0,0,0,0,0,0,0,0,0,0,0,0.06197996,997.85921512756,0.0601350525852081,1059.7064893668
11262,8990,351.1333,19435.48,11.70994,3.101238,-1.3544,0,0,0,0,0,0,0,0,0,0,0,0.06202476,997.807362256631,0.0601772370489099,1059.69612442683
11263,8990,351.2,19435.03,11.71218,3.103478,-1.350622,0,0,0,0,0,0,0,0,0,0,0,0.06206956,997.784259492356,0.0602194197331579,1059.71628945397
11264,8990,351.2667,19433.96,11.71446,3.105758,-1.350847,0,0,0,0,0,0,0,0,0,0,0,0.06211516,997.729326252857,0.060262353852378,1059.70344298975
11265,8990,351.3333,19433.31,11.71664,3.107938,-1.346747,0,0,0,0,0,0,0,0,0,0,0,0.06215876,997.695955593349,0.0603034031724262,1059.71149905005
11266,8990,351.4,19433.03,11.71886,3.110158,-1.344552,0,0,0,0,0,0,0,0,0,0,0,0.06220316,997.681580540022,0.0603452039593716,1059.74052752341
11267,8990,351.4667,19431.77,11.72116,3.112458,-1.348839,0,0,0,0,0,0,0,0,0,0,0,0.06224916,997.616892800051,0.0603885092381713,1059.71770637866
11268,8990,351.5333,19431.21,11.72332,3.114618,-1.350285,0,0,0,0,0,0,0,0,0,0,0,0.06229236,997.588142693398,0.060429176835956,1059.73026240979
11269,8990,351.6,19430.97,11.72546,3.116758,-1.352659,0,0,0,0,0,0,0,0,0,0,0,0.06233516,997.575821219118,0.0604694662510208,1059.75986964694
11270,8990,351.6667,19429.4,11.72776,3.119058,-1.345727,0,0,0,0,0,0,0,0,0,0,0,0.06238116,997.495218241535,0.0605127661490582,1059.7201270499
11271,8990,351.7333,19428.26,11.72996,3.121258,-1.351414,0,0,0,0,0,0,0,0,0,0,0,0.06242516,997.436691238704,0.0605541816885286,1059.70183627915
11272,8990,351.8,19428.16,11.73212,3.123418,-1.348634,0,0,0,0,0,0,0,0,0,0,0,0.06246836,997.431557291088,0.0605948425495075,1059.73947088731
11273,8990,351.8667,19426.87,11.73448,3.125778,-1.342279,0,0,0,0,0,0,0,0,0,0,0,0.06251556,997.365329366832,0.0606392664150846,1059.71618145678
11274,8990,351.9333,19425.95,11.73666,3.127958,-1.339292,0,0,0,0,0,0,0,0,0,0,0,0.06255916,997.318097048759,0.0606803002663611,1059.70947945293
11275,8990,352,19425.99,11.73886,3.130158,-1.341355,0,0,0,0,0,0,0,0,0,0,0,0.06260316,997.320150627805,0.0607217088680405,1059.75554358878
11276,8990,352.0667,19424.98,11.74122,3.132518,-1.343623,0,0,0,0,0,0,0,0,0,0,0,0.06265036,997.268297756876,0.0607661270982078,1059.74751562793
11277,8990,352.1333,19424.01,11.74334,3.134638,-1.345774,0,0,0,0,0,0,0,0,0,0,0,0.06269276,997.218498464994,0.060806026538074,1059.73687845682
11278,8990,352.2,19423.65,11.74542,3.136718,-1.351864,0,0,0,0,0,0,0,0,0,0,0,0.06273436,997.200016253574,0.0608451716111879,1059.75872106523
11279,8990,352.2667,19422.04,11.74778,3.139078,-1.352801,0,0,0,0,0,0,0,0,0,0,0,0.06278156,997.117359696945,0.0608895843578189,1059.7179430418
11280,8990,352.3333,19420.82,11.74998,3.141278,-1.347808,0,0,0,0,0,0,0,0,0,0,0,0.06282556,997.054725536021,0.0609309842944228,1059.69524701847
11281,8990,352.4,19420.84,11.75212,3.143418,-1.341051,0,0,0,0,0,0,0,0,0,0,0,0.06286836,997.055752325545,0.0609712534974374,1059.73901230282
11282,8990,352.4667,19419.82,11.75458,3.145878,-1.34266,0,0,0,0,0,0,0,0,0,0,0,0.06291756,997.003386059854,0.0610175422601449,1059.73240642248
11283,8990,352.5333,19419.16,11.75672,3.148018,-1.348173,0,0,0,0,0,0,0,0,0,0,0,0.06296036,996.969502005584,0.0610578079777602,1059.73906076088
11284,8990,352.6,19419.21,11.75882,3.150118,-1.34776,0,0,0,0,0,0,0,0,0,0,0,0.06300236,996.972068979392,0.0610973194890492,1059.78366217918
11285,8990,352.6667,19417.81,11.76118,3.152478,-1.356627,0,0,0,0,0,0,0,0,0,0,0,0.06304956,996.900193712758,0.0611417210387609,1059.75431229026
11286,8990,352.7333,19416.64,11.76338,3.154678,-1.362664,0,0,0,0,0,0,0,0,0,0,0,0.06309356,996.840126525643,0.0611831105384538,1059.734318859
11287,8990,352.8,19416.49,11.76542,3.156718,-1.35726,0,0,0,0,0,0,0,0,0,0,0,0.06313436,996.832425604218,0.0612214883620364,1059.76680282199
11288,8990,352.8667,19415.13,11.76778,3.159078,-1.354857,0,0,0,0,0,0,0,0,0,0,0,0.06318156,996.76260391663,0.0612658843989224,1059.73962018175
11289,8990,352.9333,19413.79,11.77002,3.161318,-1.356029,0,0,0,0,0,0,0,0,0,0,0,0.06322636,996.693809018566,0.0613080211870572,1059.71113059735
11290,8990,353,19413.91,11.77216,3.163458,-1.359063,0,0,0,0,0,0,0,0,0,0,0,0.06326916,996.699969755706,0.061348275210264,1059.76033961418
11291,8990,353.0667,19413.38,11.77452,3.165818,-1.364558,0,0,0,0,0,0,0,0,0,0,0,0.06331636,996.672759833338,0.0613926656187982,1059.77845109714
11292,8990,353.1333,19412.66,11.77674,3.168038,-1.371127,0,0,0,0,0,0,0,0,0,0,0,0.06336076,996.635795410498,0.0614344208994553,1059.78339685091
11293,8990,353.2,19412.38,11.77888,3.170178,-1.362579,0,0,0,0,0,0,0,0,0,0,0,0.06340356,996.621420357171,0.0614746698349894,1059.81076638007
11294,8990,353.2667,19411.71,11.78118,3.172478,-1.372402,0,0,0,0,0,0,0,0,0,0,0,0.06344956,996.587022908139,0.0615179262306235,1059.82003101337
11295,8990,353.3333,19411.05,11.78334,3.174638,-1.378869,0,0,0,0,0,0,0,0,0,0,0,0.06349276,996.553138853868,0.061558547924592,1059.82704812636
11296,8990,353.4,19410.23,11.78546,3.176758,-1.371372,0,0,0,0,0,0,0,0,0,0,0,0.06353516,996.511040483411,0.0615984157604648,1059.82452888229
11297,8990,353.4667,19409.32,11.78784,3.179138,-1.366467,0,0,0,0,0,0,0,0,0,0,0,0.06358276,996.464321560099,0.061643171154193,1059.82227336642
11298,8990,353.5333,19408.76,11.79004,3.181338,-1.36101,0,0,0,0,0,0,0,0,0,0,0,0.06362676,996.435571453446,0.0616845399047486,1059.83553841378
11299,8990,353.6,19408.28,11.7922,3.183498,-1.358795,0,0,0,0,0,0,0,0,0,0,0,0.06366996,996.410928504885,0.0617251548312887,1059.85237246635
11300,8990,353.6667,19407.58,11.79452,3.185818,-1.360827,0,0,0,0,0,0,0,0,0,0,0,0.06371636,996.374990871569,0.0617687764336005,1059.86037848494
11301,8990,353.7333,19407.06,11.79674,3.188038,-1.362181,0,0,0,0,0,0,0,0,0,0,0,0.06376076,996.348294343962,0.0618105160129259,1059.87621881604
11302,8990,353.8,19406.23,11.79888,3.190178,-1.358605,0,0,0,0,0,0,0,0,0,0,0,0.06380356,996.305682578743,0.0618507498141825,1059.8735319755
11303,8990,353.8667,19405.43,11.80116,3.192458,-1.356121,0,0,0,0,0,0,0,0,0,0,0,0.06384916,996.264610997809,0.0618936139522801,1059.87526954775
11304,8990,353.9333,19404.91,11.80336,3.194658,-1.35005,0,0,0,0,0,0,0,0,0,0,0,0.06389316,996.237914470202,0.0619349723438418,1059.89070293751
11305,8990,354,19403.96,11.80552,3.196818,-1.348142,0,0,0,0,0,0,0,0,0,0,0,0.06393636,996.189141967843,0.0619755771005667,1059.88184957679
11306,8990,354.0667,19403.14,11.80782,3.199118,-1.345504,0,0,0,0,0,0,0,0,0,0,0,0.06398236,996.147043597386,0.062018811834652,1059.88288235377
11307,8990,354.1333,19402.76,11.81004,3.201338,-1.346986,0,0,0,0,0,0,0,0,0,0,0,0.06402676,996.127534596443,0.0620605409791271,1059.90635318344
11308,8990,354.2,19401.84,11.81228,3.203578,-1.351172,0,0,0,0,0,0,0,0,0,0,0,0.06407156,996.080302278369,0.0621026442969912,1059.90072113062
11309,8990,354.2667,19401.2,11.81454,3.205838,-1.349359,0,0,0,0,0,0,0,0,0,0,0,0.06411676,996.047445013622,0.0621451217409112,1059.91077999417
11310,8990,354.3333,19401.01,11.81672,3.208018,-1.340603,0,0,0,0,0,0,0,0,0,0,0,0.06416036,996.03769051315,0.06218609384891,1059.94382731004
11311,8990,354.4,19399.71,11.81894,3.210238,-1.334044,0,0,0,0,0,0,0,0,0,0,0,0.06420476,995.970949194133,0.0622278160135792,1059.91702495411
11312,8990,354.4667,19398.87,11.8212,3.212498,-1.333848,0,0,0,0,0,0,0,0,0,0,0,0.06424996,995.927824034153,0.0622702881409701,1059.91614689123
11313,8990,354.5333,19398.69,11.82334,3.214638,-1.33998,0,0,0,0,0,0,0,0,0,0,0,0.06429276,995.918582928443,0.0623105034484701,1059.9489373602
11314,8990,354.6,19397.36,11.82554,3.216838,-1.34659,0,0,0,0,0,0,0,0,0,0,0,0.06433676,995.850301425141,0.0623518446021023,1059.92008326386
11315,8990,354.6667,19396.14,11.82784,3.219138,-1.343373,0,0,0,0,0,0,0,0,0,0,0,0.06438276,995.787667264217,0.0623950630717738,1059.89922565665
11316,8990,354.7333,19396.13,11.83002,3.221318,-1.347496,0,0,0,0,0,0,0,0,0,0,0,0.06442636,995.787153869455,0.0624360249406388,1059.94209552802
11317,8990,354.8,19395.34,11.83226,3.223558,-1.356555,0,0,0,0,0,0,0,0,0,0,0,0.06447116,995.746595683283,0.0624781124526829,1059.94353377304
11318,8990,354.8667,19394.24,11.83452,3.225818,-1.353243,0,0,0,0,0,0,0,0,0,0,0,0.06451636,995.690122259499,0.0625205739510075,1059.92842463564
11319,8990,354.9333,19394.21,11.83674,3.228038,-1.352545,0,0,0,0,0,0,0,0,0,0,0,0.06456076,995.688582075214,0.0625622821630673,1059.97099365731
11320,8990,355,19393.43,11.839,3.230298,-1.359296,0,0,0,0,0,0,0,0,0,0,0,0.06460596,995.648537283804,0.0626047400876462,1059.97336685762
11321,8990,355.0667,19392.35,11.84118,3.232478,-1.352828,0,0,0,0,0,0,0,0,0,0,0,0.06464956,995.593090649543,0.0626456933688249,1059.95774589908
11322,8990,355.1333,19391.98,11.84335,3.234648,-1.353139,0,0,0,0,0,0,0,0,0,0,0,0.06469296,995.574095043361,0.0626864571253351,1059.98073015104
11323,8990,355.2,19390.65,11.84559,3.236888,-1.357878,0,0,0,0,0,0,0,0,0,0,0,0.06473776,995.505813540059,0.062728534098853,1059.95262997562
11324,8990,355.2667,19389.32,11.84783,3.239128,-1.355958,0,0,0,0,0,0,0,0,0,0,0,0.06478256,995.437532036757,0.0627706093019735,1059.92452368218
11325,8990,355.3333,19389.28,11.85003,3.241328,-1.344991,0,0,0,0,0,0,0,0,0,0,0,0.06482656,995.43547845771,0.062811931439067,1059.96613622808
11326,8990,355.4,19388.41,11.85234,3.243638,-1.347118,0,0,0,0,0,0,0,0,0,0,0,0.06487276,995.390813113445,0.0628553178453766,1059.96456243876
11327,8990,355.4667,19387.52,11.85456,3.245858,-1.352685,0,0,0,0,0,0,0,0,0,0,0,0.06491716,995.345120979656,0.0628970120984946,1059.96009945351
11328,8990,355.5333,19387.51,11.85675,3.248048,-1.349726,0,0,0,0,0,0,0,0,0,0,0,0.06496096,995.344607584894,0.0629381412124988,1060.00314882443
11329,8990,355.6,19386.44,11.85903,3.250328,-1.353861,0,0,0,0,0,0,0,0,0,0,0,0.06500656,995.289674345395,0.0629809587668312,1059.99003227811
11330,8990,355.6667,19385.29,11.86121,3.252508,-1.358949,0,0,0,0,0,0,0,0,0,0,0,0.06505016,995.230633947803,0.0630218966438339,1059.97054592301
11331,8990,355.7333,19384.98,11.86333,3.254628,-1.363832,0,0,0,0,0,0,0,0,0,0,0,0.06509256,995.214718710191,0.063061706182986,1059.99579250072
11332,8990,355.8,19383.76,11.86561,3.256908,-1.360631,0,0,0,0,0,0,0,0,0,0,0,0.06513816,995.152084549267,0.0631045184470087,1059.97446025697
11333,8990,355.8667,19382.35,11.86783,3.259128,-1.357101,0,0,0,0,0,0,0,0,0,0,0,0.06518256,995.079695887872,0.0631462023114048,1059.94153786986
11334,8990,355.9333,19382.14,11.87005,3.261348,-1.351762,0,0,0,0,0,0,0,0,0,0,0,0.06522696,995.068914597877,0.0631878844383288,1059.9742348876
11335,8990,356,19381.57,11.87238,3.263678,-1.359981,0,0,0,0,0,0,0,0,0,0,0,0.06527356,995.039651096462,0.0632316300272832,1059.98943146469
11336,8990,356.0667,19380.79,11.87453,3.265828,-1.355736,0,0,0,0,0,0,0,0,0,0,0,0.06531656,994.999606305051,0.0632719944311188,1059.98955779025
11337,8990,356.1333,19380.26,11.87673,3.268028,-1.354334,0,0,0,0,0,0,0,0,0,0,0,0.06536056,994.972396382683,0.0633132958555281,1060.0043493948
11338,8990,356.2,19379.34,11.87905,3.270348,-1.362306,0,0,0,0,0,0,0,0,0,0,0,0.06540696,994.925164064609,0.0633568482370731,1060.00019447358
11339,8990,356.2667,19378.56,11.88119,3.272488,-1.365066,0,0,0,0,0,0,0,0,0,0,0,0.06544976,994.885119273199,0.0633970198728325,1060.0001115572
11340,8990,356.3333,19377.78,11.88333,3.274628,-1.371579,0,0,0,0,0,0,0,0,0,0,0,0.06549256,994.845074481788,0.0634371898948966,1060.00002521299
11341,8990,356.4,19376.57,11.88571,3.277008,-1.369132,0,0,0,0,0,0,0,0,0,0,0,0.06554016,994.782953715626,0.0634818630710156,1059.98118766742
11342,8990,356.4667,19375.78,11.88787,3.279168,-1.356943,0,0,0,0,0,0,0,0,0,0,0,0.06558336,994.742395529454,0.063522405066447,1059.98094416272
11343,8990,356.5333,19375.37,11.89005,3.281348,-1.360715,0,0,0,0,0,0,0,0,0,0,0,0.06562696,994.721346344225,0.0635633207842407,1060.0018843519
11344,8990,356.6,19374.5,11.89243,3.283728,-1.367285,0,0,0,0,0,0,0,0,0,0,0,0.06567456,994.67668099996,0.0636079883261734,1060.00163436689
11345,8990,356.6667,19373.96,11.89457,3.285868,-1.3691,0,0,0,0,0,0,0,0,0,0,0,0.06571736,994.64895768283,0.0636481498746941,1060.0146613085
11346,8990,356.7333,19373.26,11.89673,3.288028,-1.376636,0,0,0,0,0,0,0,0,0,0,0,0.06576056,994.613020049513,0.0636886851292238,1060.01932923126
11347,8990,356.8,19372.15,11.89907,3.290368,-1.382576,0,0,0,0,0,0,0,0,0,0,0,0.06580736,994.556033230967,0.06373259646751,1060.00514014997
11348,8990,356.8667,19371.39,11.90119,3.292488,-1.378345,0,0,0,0,0,0,0,0,0,0,0,0.06584976,994.51701522908,0.0637723777246436,1060.00572199783
11349,8990,356.9333,19370.38,11.90335,3.294648,-1.380457,0,0,0,0,0,0,0,0,0,0,0,0.06589296,994.465162358151,0.0638129079439806,1059.99341552281
11350,8990,357,19369.06,11.90571,3.297008,-1.371371,0,0,0,0,0,0,0,0,0,0,0,0.06594016,994.397394249611,0.0638571890835922,1059.96811753001
11351,8990,357.0667,19368.39,11.90783,3.299128,-1.364971,0,0,0,0,0,0,0,0,0,0,0,0.06598256,994.362996800579,0.063896965384682,1059.97361289875
11352,8990,357.1333,19367.51,11.91007,3.301368,-1.373199,0,0,0,0,0,0,0,0,0,0,0,0.06602736,994.317818061552,0.0639389914555615,1059.96999858912
11353,8990,357.2,19366.52,11.91241,3.303708,-1.383541,0,0,0,0,0,0,0,0,0,0,0,0.06607416,994.266991980146,0.0639828918041784,1059.96234829096
11354,8990,357.2667,19366.35,11.91451,3.305808,-1.38143,0,0,0,0,0,0,0,0,0,0,0,0.06611616,994.258264269198,0.0640222879121257,1059.99480275094
11355,8990,357.3333,19365.18,11.91675,3.308048,-1.376052,0,0,0,0,0,0,0,0,0,0,0,0.06616096,994.198197082082,0.0640643087166322,1059.9753042313
11356,8990,357.4,19364.1,11.91911,3.310408,-1.373876,0,0,0,0,0,0,0,0,0,0,0,0.06620816,994.142750447822,0.0641085787255767,1059.96311273231
11357,8990,357.4667,19364.04,11.92119,3.312488,-1.372434,0,0,0,0,0,0,0,0,0,0,0,0.06624976,994.139670079252,0.0641475947358016,1060.00118462848
11358,8990,357.5333,19362.72,11.92335,3.314648,-1.371218,0,0,0,0,0,0,0,0,0,0,0,0.06629296,994.071901970711,0.0641881097506715,1059.97187080518
11359,8990,357.6,19361.22,11.92573,3.317028,-1.372234,0,0,0,0,0,0,0,0,0,0,0,0.06634056,993.994892756461,0.064232749394156,1059.93707057906
11360,8990,357.6667,19361.05,11.92787,3.319168,-1.372242,0,0,0,0,0,0,0,0,0,0,0,0.06638336,993.986165045512,0.0642728858596446,1059.97030647475
11361,8990,357.7333,19360.26,11.93005,3.321348,-1.36593,0,0,0,0,0,0,0,0,0,0,0,0.06642696,993.94560685934,0.0643137708831248,1059.97039192836
11362,8990,357.8,19358.96,11.93241,3.323708,-1.370791,0,0,0,0,0,0,0,0,0,0,0,0.06647416,993.878865540323,0.0643580298499987,1059.94612826887
11363,8990,357.8667,19358.88,11.93461,3.325908,-1.366222,0,0,0,0,0,0,0,0,0,0,0,0.06651816,993.87475838223,0.0643992864448712,1059.98547858026
11364,8990,357.9333,19358.27,11.93677,3.328068,-1.370271,0,0,0,0,0,0,0,0,0,0,0,0.06656136,993.843441301768,0.0644397912639375,1059.99501238189
11365,8990,358,19357.05,11.93907,3.330368,-1.366335,0,0,0,0,0,0,0,0,0,0,0,0.06660736,993.780807140844,0.0644829195918338,1059.97392312316
11366,8990,358.0667,19356.68,11.94123,3.332528,-1.367725,0,0,0,0,0,0,0,0,0,0,0,0.06665056,993.761811534662,0.064523421023565,1059.99659278006
11367,8990,358.1333,19355.54,11.94335,3.334648,-1.367629,0,0,0,0,0,0,0,0,0,0,0,0.06669296,993.703284531831,0.0645631708337648,1059.97629793898
11368,8990,358.2,19353.8,11.94571,3.337008,-1.361288,0,0,0,0,0,0,0,0,0,0,0,0.06674016,993.6139538433,0.0646074187640751,1059.92790810103
11369,8990,358.2667,19353.62,11.94789,3.339188,-1.357209,0,0,0,0,0,0,0,0,0,0,0,0.06678376,993.60471273759,0.0646482901127368,1059.96137140793
11370,8990,358.3333,19352.84,11.95007,3.341368,-1.357432,0,0,0,0,0,0,0,0,0,0,0,0.06682736,993.56466794618,0.0646891597909995,1059.9619716943
11371,8990,358.4,19351.63,11.95245,3.343748,-1.355765,0,0,0,0,0,0,0,0,0,0,0,0.06687496,993.502547180018,0.0647337770738901,1059.94299028258
11372,8990,358.4667,19351.81,11.95465,3.345948,-1.35916,0,0,0,0,0,0,0,0,0,0,0,0.06691896,993.511788285728,0.0647750181699433,1059.99656390555
11373,8990,358.5333,19351.21,11.95681,3.348108,-1.358733,0,0,0,0,0,0,0,0,0,0,0,0.06696216,993.480984600028,0.064815507773231,1060.00661724777
11374,8990,358.6,19349.73,11.95909,3.350388,-1.349506,0,0,0,0,0,0,0,0,0,0,0,0.06700776,993.4050021753,0.064858245020443,1059.97084614386
11375,8990,358.6667,19349.38,11.96123,3.352528,-1.345811,0,0,0,0,0,0,0,0,0,0,0,0.06705056,993.387033358642,0.064898356389101,1059.99419024208
11376,8990,358.7333,19348.33,11.96337,3.354668,-1.35359,0,0,0,0,0,0,0,0,0,0,0,0.06709336,993.333126908666,0.0649384661489019,1059.97918399228
11377,8990,358.8,19346.48,11.96569,3.356988,-1.358548,0,0,0,0,0,0,0,0,0,0,0,0.06713976,993.238148877757,0.0649819478094312,1059.92391981625
11378,8990,358.8667,19346.28,11.96797,3.359268,-1.355699,0,0,0,0,0,0,0,0,0,0,0,0.06718536,993.227880982524,0.0650246779441982,1059.95825372837
11379,8990,358.9333,19346.09,11.97019,3.361488,-1.359431,0,0,0,0,0,0,0,0,0,0,0,0.06722976,993.218126482052,0.0650662818473849,1059.99194275309
11380,8990,359,19345.13,11.97241,3.363708,-1.364961,0,0,0,0,0,0,0,0,0,0,0,0.06727416,993.168840584932,0.0651078840197588,1059.98344007346
11381,8990,359.0667,19344.58,11.97463,3.365928,-1.360865,0,0,0,0,0,0,0,0,0,0,0,0.06731856,993.14060387304,0.065149484461464,1059.9973992033
11382,8990,359.1333,19343.71,11.97685,3.368148,-1.351826,0,0,0,0,0,0,0,0,0,0,0,0.06736296,993.095938528774,0.0651910831726447,1059.99382051205
11383,8990,359.2,19342.57,11.97901,3.370308,-1.355449,0,0,0,0,0,0,0,0,0,0,0,0.06740616,993.037411525944,0.0652315559334703,1059.97425017325
11384,8990,359.2667,19341.59,11.98121,3.372508,-1.358993,0,0,0,0,0,0,0,0,0,0,0,0.06745016,992.9870988393,0.0652727765061092,1059.96423753395
11385,8990,359.3333,19340.57,11.98353,3.374828,-1.353709,0,0,0,0,0,0,0,0,0,0,0,0.06749656,992.934732573609,0.0653162436330147,1059.95441132685
11386,8990,359.4,19339.69,11.98567,3.376968,-1.358661,0,0,0,0,0,0,0,0,0,0,0,0.06753936,992.889553834582,0.0653563366352962,1059.94867885126
11387,8990,359.4667,19339.29,11.98791,3.379208,-1.352234,0,0,0,0,0,0,0,0,0,0,0,0.06758416,992.869018044116,0.0653983014205528,1059.97123661865
11388,8990,359.5333,19338.48,11.99027,3.381568,-1.352707,0,0,0,0,0,0,0,0,0,0,0,0.06763136,992.82743306842,0.0654425124143055,1059.97370261215
11389,8990,359.6,19337.96,11.99237,3.383668,-1.354273,0,0,0,0,0,0,0,0,0,0,0,0.06767336,992.800736540813,0.0654818510619579,1059.986898193
11390,8990,359.6667,19337.36,11.99461,3.385908,-1.361291,0,0,0,0,0,0,0,0,0,0,0,0.06771816,992.769932855113,0.0655238105804698,1059.99848601138
11391,8990,359.7333,19336.5,11.99693,3.388228,-1.371449,0,0,0,0,0,0,0,0,0,0,0,0.06776456,992.725780905609,0.0655672667972518,1059.99740664933
11392,8990,359.8,19335.84,11.99901,3.390308,-1.378395,0,0,0,0,0,0,0,0,0,0,0,0.06780616,992.691896851339,0.0656062259378839,1060.00252243994
11393,8990,359.8667,19334.91,12.00123,3.392528,-1.378819,0,0,0,0,0,0,0,0,0,0,0,0.06785056,992.644151138504,0.065647805653941,1059.99561267398
11394,8990,359.9333,19333.84,12.00359,3.394888,-1.381344,0,0,0,0,0,0,0,0,0,0,0,0.06789776,992.589217899005,0.0656920056184832,1059.9838023945
11395,8990,360,19333.38,12.00569,3.396988,-1.380221,0,0,0,0,0,0,0,0,0,0,0,0.06793976,992.565601739968,0.0657313344528278,1060.00027050644
11396,8990,360.0667,19332.7,12.00791,3.399208,-1.380107,0,0,0,0,0,0,0,0,0,0,0,0.06798416,992.530690896174,0.0657729089673417,1060.00705619097
11397,8990,360.1333,19331.56,12.01031,3.401608,-1.381452,0,0,0,0,0,0,0,0,0,0,0,0.06803216,992.472163893344,0.0658178524441857,1059.99218894288
11398,8990,360.2,19331.32,12.01239,3.403688,-1.378788,0,0,0,0,0,0,0,0,0,0,0,0.06807376,992.459842419064,0.0658568018236297,1060.02031554154
11399,8990,360.2667,19330.59,12.01457,3.405868,-1.376936,0,0,0,0,0,0,0,0,0,0,0,0.06811736,992.422364601461,0.0658976221412481,1060.02355608307
11400,8990,360.3333,19329.28,12.01699,3.408288,-1.369598,0,0,0,0,0,0,0,0,0,0,0,0.06816576,992.355109887682,0.0659429344873086,1059.99975014306
11401,8990,360.4,19329.02,12.01905,3.410348,-1.371473,0,0,0,0,0,0,0,0,0,0,0,0.06820696,992.341761623879,0.0659815045360826,1060.02637646529
11402,8990,360.4667,19328.15,12.02116,3.412458,-1.376674,0,0,0,0,0,0,0,0,0,0,0,0.06824916,992.297096279614,0.0660210092089008,1060.02053957114
11403,8990,360.5333,19326.48,12.02359,3.414888,-1.385939,0,0,0,0,0,0,0,0,0,0,0,0.06829776,992.211359354415,0.0660665031782151,1059.97717264488
11404,8990,360.6,19326.03,12.02575,3.417048,-1.382017,0,0,0,0,0,0,0,0,0,0,0,0.06834096,992.188256590139,0.0661069405245961,1059.99535454624
11405,8990,360.6667,19325.62,12.02786,3.419158,-1.372624,0,0,0,0,0,0,0,0,0,0,0,0.06838316,992.167207404911,0.0661464402425152,1060.01473629563
11406,8990,360.7333,19324.35,12.03029,3.421588,-1.369605,0,0,0,0,0,0,0,0,0,0,0,0.06843176,992.102006270179,0.0661919285059613,1059.99329265878
11407,8990,360.8,19323.97,12.03247,3.423768,-1.37575,0,0,0,0,0,0,0,0,0,0,0,0.06847536,992.082497269235,0.0662327351461734,1060.01570341945
11408,8990,360.8667,19323.56,12.03458,3.425878,-1.375557,0,0,0,0,0,0,0,0,0,0,0,0.06851756,992.061448084007,0.0662722298956511,1060.03507787679
11409,8990,360.9333,19322.45,12.03695,3.428248,-1.373629,0,0,0,0,0,0,0,0,0,0,0,0.06856496,992.004461265461,0.0663165894368144,1060.02120747195
11410,8990,361,19321.94,12.03911,3.430408,-1.375971,0,0,0,0,0,0,0,0,0,0,0,0.06860816,991.978278132616,0.0663570166718395,1060.03608255526
11411,8990,361.0667,19321.03,12.0412,3.432498,-1.376958,0,0,0,0,0,0,0,0,0,0,0,0.06864996,991.931559209304,0.066396132209279,1060.02762107176
11412,8990,361.1333,19319.46,12.04357,3.434868,-1.375524,0,0,0,0,0,0,0,0,0,0,0,0.06869736,991.850956231721,0.0664404862546551,1059.98849843832
11413,8990,361.2,19318.79,12.04575,3.437048,-1.375347,0,0,0,0,0,0,0,0,0,0,0,0.06874096,991.81655878269,0.0664812827535276,1059.99498117731
11414,8990,361.2667,19318.26,12.04792,3.439218,-1.375852,0,0,0,0,0,0,0,0,0,0,0,0.06878436,991.789348860321,0.0665218904596445,1060.00894447649
11415,8990,361.3333,19317.17,12.05029,3.441588,-1.366699,0,0,0,0,0,0,0,0,0,0,0,0.06883176,991.733388831299,0.0665662389276077,1059.99614343532
11416,8990,361.4,19316.95,12.05249,3.443788,-1.365012,0,0,0,0,0,0,0,0,0,0,0,0.06887576,991.722094146542,0.0666074045216795,1060.02770708968
11417,8990,361.4667,19316.23,12.05462,3.445918,-1.374262,0,0,0,0,0,0,0,0,0,0,0,0.06891836,991.685129723702,0.0666472586868745,1060.03044250065
11418,8990,361.5333,19314.8,12.05691,3.448208,-1.382153,0,0,0,0,0,0,0,0,0,0,0,0.06896416,991.611714272783,0.0666901048204468,1059.99738319377
11419,8990,361.6,19314.11,12.0591,3.450398,-1.374648,0,0,0,0,0,0,0,0,0,0,0,0.06900796,991.576290034227,0.0667310782265978,1060.00294699386
11420,8990,361.6667,19313.16,12.06122,3.452518,-1.369079,0,0,0,0,0,0,0,0,0,0,0,0.06905036,991.527517531869,0.0667707403813754,1059.99284956735
11421,8990,361.7333,19311.56,12.06352,3.454818,-1.370955,0,0,0,0,0,0,0,0,0,0,0,0.06909636,991.445374370001,0.0668137682985682,1059.95064087781
11422,8990,361.8,19310.94,12.0658,3.457098,-1.365216,0,0,0,0,0,0,0,0,0,0,0,0.06914196,991.413543894777,0.0668564202327145,1059.96181949021
11423,8990,361.8667,19310.36,12.068,3.459298,-1.364431,0,0,0,0,0,0,0,0,0,0,0,0.06918596,991.383766998601,0.0668975738832791,1059.97360464682
