Repository: shengerkuangye/work_hardening_paper

# Grade 4 工业纯钛旋锻冷变形项目

## 当前状态

本仓库研究 Grade 4 工业纯钛棒材在室温旋锻冷变形过程中的拉伸响应、加工硬化行为和显微组织演化。当前编辑稿为 [manuscript_revision_2026-09-08.md](/home/abcd/repos/work_hardening_paper/manuscript_revision_2026-09-08.md)，按力学性能、晶粒与晶界、ODF/Schmid、TEM 预留、GND 及强化贡献展开，目标为中科院一区、具体期刊待定。本轮已完成可由现有资料支持的全文修订；需人工逐项确认的内容见[模块审核顺序](/home/abcd/repos/work_hardening_paper/docs/2026-09-08-manuscript-module-review.md)及[数据与方法审核记录](/home/abcd/repos/work_hardening_paper/docs/2026-09-08-manuscript-evidence-audit.md)。

[2026-09-06 初稿](/home/abcd/repos/work_hardening_paper/manuscript_framework_draft_2026-09-06.md)作为本轮比较基线保留，[manuscript_draft.md](/home/abcd/repos/work_hardening_paper/manuscript_draft.md)为更早历史稿。旧口径图件、旧强化模型和编写注记见[支持记录](/home/abcd/repos/work_hardening_paper/docs/2026-09-08-manuscript-supporting-records.md)，不作为当前正文的已验证结果。需要 Word 版本时应由当前编辑稿生成。

六个研究状态的名义直径为 7.00、6.5、6.02、5.60、5.25 和 5.00 mm，对应名义截面减缩率 0、13.78%、26.04%、36.00%、43.75% 和 48.98%。旧文件中的 6.48 mm／14.31% 保留为历史标记，原始数据不重新缩放。中文材料通称统一为“工业纯钛”，英文采用 commercially pure titanium；材料牌号、内部标识与历史写法的说明见 [材料命名与内部追溯记录](/home/abcd/repos/work_hardening_paper/docs/material_naming_and_traceability.md)。

## 目录职责

- `data/`：原始拉伸数据、CTF、金相源文件和材料质量证明。原始文件只读使用。
- `tools/`：拉伸绘图、图像拼接及 MTEX/MATLAB 分析脚本。
- `results/`：可由脚本重新生成的分析结果和论文候选图。
- `figures/`：当前正文直接引用的图和对应派生表。
- `references/`：正式文献原文及引用库。
- `extracted_literature_notes/`：文献提取笔记和适用边界。
- `docs/`：分析设计、交接说明和 Linux MTEX 运行规定。
- `plan/`：任务历史、审查记录和尚待补充的数据项。

## 已具备的数据

- 拉伸：六种直径、每组两条原始曲线；6.02 mm 的 Y-2 屈服段保持不可靠标记，当前汇总按人工排除表处理。
- EBSD：六个状态的 raw/denoised CTF 配对，共 12 个 600×600 扫描，步长 0.5 μm；raw 为定量主来源，denoised 仅用于敏感性比较。
- 金相：六个状态的纵截面 100×、200×、500× 图像及源 PPTX。
- 材料证明：`data/material_certificate/gr4b23271_grade4_quality_certificate.png`。其中批次对应关系仍应在投稿前与试样台账复核。
- MTEX：77 个 MATLAB 脚本，覆盖晶粒/取向域、晶界、KAM/GROD/GOS、织构、c 轴分布和 Schmid 因子等分析。
- OIM 拼图：Python 脚本已支持 Windows Arial/Calibri 和 Linux Liberation Sans/Noto Sans/DejaVu Sans；可用 `OIM_FONT_DIR` 指定字体目录。
- Fig. 7 参考式织构图：六状态 PF/IPF 小图及组合大图位于 `results/mtex_fig7_texture_gallery/reference_style/`；状态独立色标版用于观察峰位和形态，原统一 0–7 MRD 版用于跨状态比较。

## 当前主要结论边界

- 抗拉强度随冷变形量整体升高，断后延性整体降低；屈服强度存在非单调变化，后续均匀变形区间和加工硬化曲线尚需复核。
- 15° HAGB 晶粒尺寸没有连续降低；现有结果支持晶粒沿 AD 拉长和晶内低角度取向域细分，不支持把强度变化简单归因于连续物理晶粒细化。
- KAM、GROD、GOS 和 LAGB 是位错相关取向梯度或变形亚结构的代理量，不等于总位错密度。
- Schmid 因子只表征指定载荷下的几何有利度，不能单独判定旋锻过程中的实际滑移系。
- 现有 KAM 在 2°重构取向域内计算，排除跨域邻点；各状态有限 KAM-GND 像素的覆盖比例不同，比较需考虑统计区域差异。
- 每个状态目前只有一个 EBSD 视场，不能把像素或晶粒数量作为独立实验重复。

## 仍需完成

- 核对质量证明与实际试样批次，完善成分、旋锻道次、速度、温升和润滑记录。
- 增加独立加工棒材和多位置 EBSD 重复，重点复核 26.04%状态。
- 如需定量强化分解，补充 XRD/TEM 或其他直接位错证据及不确定度传播。
- 统一正文全部参考文献并按目标期刊格式整理；当前已正式纳入 Xia 等 2026 年 TA16 冷轧研究作为方法与机制比较文献。
- `results/mtex_ebsd_comprehensive/README.md` 描述的是完整输出合同；当前仓库仍以分模块结果为主，不能把该 README 的清单误认为所有综合产物均已生成。

## Linux MTEX 运行

所有 Linux MTEX 批处理必须通过：

```bash
tools/run_mtex_guarded.sh --timeout 7200 "MATLAB expression"
```

完整规定见 [`docs/mtex-linux-workflow.md`](docs/mtex-linux-workflow.md)。不要直接后台运行 `matlab ... &`。

File: data/tensile_data/gr4b23271_cold_deformation_2_raw_csv/gr4b23271_cold_deformation_tensile_summary.csv
file,sample,diameter_mm,area_reduction_percent_vs_7mm,condition,repeat,rows,UTS_engineering_MPa,strain_at_UTS_uniform_elongation_percent,max_true_stress_MPa,true_strain_at_max_true_stress_percent,fracture_engineering_strain_last_percent,fracture_true_strain_last_percent,fracture_engineering_stress_last_MPa,max_load_N,estimated_area_mm2_from_load_over_UTS,estimated_diameter_mm_from_area,yield_status,elastic_fit_range_MPa,elastic_modulus_GPa,elastic_intercept_MPa,elastic_fit_R2,elastic_fit_points,Rp0.2_MPa,strain_at_Rp0.2
gr4b23271_cold_deformation_2_raw_d7_m_1.csv,7 M-1,7,0,M,1,13764,711.6551,29.00394,971.58248,33.509529,44.7368,36.974673,36.252485,27075.59,38.045944,6.96,ok,230-380,104.43851,-99.446986,0.99996302,670,577.20662,0.0084789665
gr4b23271_cold_deformation_2_raw_d7_m_2.csv,7 M-2,7,0,M,2,13061,710.68838,26.4603,951.55011,31.818941,-0.70975,-0.71228071,57.434112,27038.81,38.045944,6.96,ok,280-430,105.01,156.01252,0.9999036,636,584.20657,0.0060776501
gr4b23271_cold_deformation_2_raw_d6_48_y_1.csv,6.48 Y-1,6.48,14.305306,Y,1,6837,869.14239,1.4521,904.07476,8.9597749,14.514944,13.553514,285.6774,29018.57,33.38759,6.52,ok,130-280,106.40322,56.75111,0.99985377,638,821.16572,0.0091841303
gr4b23271_cold_deformation_2_raw_d6_48_y_2.csv,6.48 Y-2,6.48,14.305306,Y,2,6280,874.55157,1.43078,904.51579,8.2295989,14.161774,13.244633,103.53699,29109.67,33.285253,6.51,ok,105-255,103.04433,89.240328,0.99986326,638,826.23731,0.0091522325
gr4b23271_cold_deformation_2_raw_d6_02_y_1.csv,6.02 Y-1,6.02,26.04,Y,1,4729,944.74667,1.26063,962.5352,5.4333173,10.886472,10.333672,34.397114,26890.46,28.463144,6.02,ok,305-455,114.94023,334.97132,0.99712675,424,886.08747,0.0067948065
gr4b23271_cold_deformation_2_raw_d6_02_y_2.csv,6.02 Y-2,6.02,26.04,Y,2,3161,937.51952,0.779726,949.13452,4.8492158,10.180654,9.6951142,263.29932,26773.48,28.557784,6.03,not_reliable_no_elastic_segment_or_offset_crossing,,,,,0,,
gr4b23271_cold_deformation_2_raw_d5_6_y_1.csv,5.6 Y-1,5.6,36,Y,1,6301,979.15412,1.747484,1012.2562,8.2134911,12.628946,11.892857,323.67787,24289.22,24.80633,5.62,ok,30-180,99.629116,50.661588,0.99975499,621,881.5764,0.01034008
gr4b23271_cold_deformation_2_raw_d5_6_y_2.csv,5.6 Y-2,5.6,36,Y,2,6154,981.19358,1.743172,1002.0892,4.601187,9.673504,9.2337621,48.435299,24253.27,24.71813,5.61,ok,55-205,105.84928,12.649564,0.99970562,675,862.4043,0.010027969
gr4b23271_cold_deformation_2_raw_d5_25_y_1.csv,5.25 Y-1,5.25,43.75,Y,1,4751,1023.1307,1.349048,1037.1932,1.4075454,8.97151,8.5916286,254.24602,22148.26,21.647537,5.25,ok,280-430,106.7575,286.7666,0.99541518,504,954.7253,0.0082567845
gr4b23271_cold_deformation_2_raw_d5_25_y_2.csv,5.25 Y-2,5.25,43.75,Y,2,5306,1024.2341,1.531916,1040.354,1.6325235,8.968844,8.5891821,12.648417,22087.76,21.565149,5.24,ok,155-305,105.21555,140.23618,0.99988208,594,937.35491,0.0095760547
gr4b23271_cold_deformation_2_raw_d5_y_1.csv,5 Y-1,5,48.979592,Y,1,5340,1022.0986,1.714384,1041.2027,4.1263299,9.156606,8.7613417,226.83144,20068.86,19.634954,5,ok,55-205,104.79906,53.092173,0.99941835,675,904.01795,0.010119594
gr4b23271_cold_deformation_2_raw_d5_y_2.csv,5 Y-2,5,48.979592,Y,2,6410,1035.7642,1.706426,1060.0361,6.6357017,11.291096,10.697907,17.68722,20174.81,19.478189,4.98,ok,30-180,105.54946,0.99046671,0.99553599,792,914.11093,0.010651114

File: data/tensile_data/gr4b23271_cold_deformation_2_raw_csv/gr4b23271_tensile_filtered_detail.csv
include_in_final_average,exclude_reason,sample,diameter_mm,cold_reduction_percent_reference,repeat,first_engineering_strain,first_engineering_stress_MPa,UTS_engineering_MPa,uniform_elongation_percent,fracture_strain_from_curve_percent,max_true_stress_MPa,true_strain_at_max_true_stress_percent,Rp0.2_MPa,strain_at_Rp0.2_percent,elastic_modulus_GPa,elastic_fit_range_MPa,yield_status
yes,,7 M-1,7,0,1,4.6e-07,10.017757,711.6551,29.00394,44.7368,971.58248,33.509529,577.20662,0.84789665,104.43851,230-380,ok
no,"excluded_start_not_zero(first_strain=1.94e-06, first_stress=146.711 MPa)",7 M-2,7,0,2,1.94e-06,146.71104,710.68838,26.4603,-0.70975,951.55011,31.818941,,,,,excluded
yes,,6.48 Y-1,6.48,14.305306,1,1e-07,41.261289,869.14239,1.4521,14.514944,904.07476,8.9597749,821.16572,0.91841303,106.40322,130-280,ok
no,"excluded_start_not_zero(first_strain=7.6e-07, first_stress=89.865 MPa)",6.48 Y-2,6.48,14.305306,2,7.6e-07,89.865023,874.55157,1.43078,14.161774,904.51579,8.2295989,,,,,excluded
no,"excluded_start_not_zero(first_strain=2e-07, first_stress=331.603 MPa)",6.02 Y-1,6.02,26.04,1,2e-07,331.60269,944.74667,1.26063,10.886472,962.5352,5.4333173,,,,,excluded
no,"excluded_start_not_zero(first_strain=1.04e-06, first_stress=815.515 MPa)",6.02 Y-2,6.02,26.04,2,1.04e-06,815.51531,937.51952,0.779726,10.180654,949.13452,4.8492158,,,,,excluded
yes,,5.6 Y-1,5.6,36,1,6e-07,49.576459,979.15412,1.747484,12.628946,1012.2562,8.2134911,881.5764,1.034008,99.629116,30-180,ok
yes,,5.6 Y-2,5.6,36,2,1.38e-06,3.3192236,981.19358,1.743172,9.673504,1002.0892,4.601187,862.4043,1.0027969,105.84928,55-205,ok
no,"excluded_start_not_zero(first_strain=1.78e-06, first_stress=234.446 MPa)",5.25 Y-1,5.25,43.75,1,1.78e-06,234.44607,1023.1307,1.349048,8.97151,1037.1932,1.4075454,,,,,excluded
no,"excluded_start_not_zero(first_strain=5e-07, first_stress=137.687 MPa)",5.25 Y-2,5.25,43.75,2,5e-07,137.68697,1024.2341,1.531916,8.968844,1040.354,1.6325235,,,,,excluded
yes,,5 Y-1,5,48.979592,1,1.6e-07,48.813967,1022.0986,1.714384,9.156606,1041.2027,4.1263299,904.01795,1.0119594,104.79906,55-205,ok
yes,,5 Y-2,5,48.979592,2,7e-07,5.7276887,1035.7642,1.706426,11.291096,1060.0361,6.6357017,914.11093,1.0651114,105.54946,30-180,ok
