Repository: shengerkuangye/work_hardening_paper

# Grade 4 工业纯钛旋锻冷变形项目

## 当前状态

本仓库研究 Grade 4 工业纯钛棒材在室温旋锻冷变形过程中的拉伸响应、加工硬化行为和显微组织演化。当前编辑稿为 [manuscript_revision_2026-09-08.md](/home/abcd/repos/work_hardening_paper/manuscript_revision_2026-09-08.md)，按力学性能、晶粒与晶界、ODF/Schmid、TEM 预留、GND 及强化贡献展开，目标为中科院一区、具体期刊待定。本轮已完成可由现有资料支持的全文修订；需人工逐项确认的内容见[模块审核顺序](/home/abcd/repos/work_hardening_paper/docs/2026-09-08-manuscript-module-review.md)及[数据与方法审核记录](/home/abcd/repos/work_hardening_paper/docs/2026-09-08-manuscript-evidence-audit.md)。

[2026-09-06 初稿](/home/abcd/repos/work_hardening_paper/manuscript_framework_draft_2026-09-06.md)作为本轮比较基线保留，[manuscript_draft.md](/home/abcd/repos/work_hardening_paper/manuscript_draft.md)为更早历史稿。旧口径图件、旧强化模型和编写注记见[支持记录](/home/abcd/repos/work_hardening_paper/docs/2026-09-08-manuscript-supporting-records.md)，不作为当前正文的已验证结果。需要 Word 版本时应由当前编辑稿生成。

六个研究状态的名义直径为 7.00、6.5、6.02、5.60、5.25 和 5.00 mm，对应名义截面减缩率 0、13.78%、26.04%、36.00%、43.75% 和 48.98%。旧文件中的 6.48 mm／14.31% 保留为历史标记，原始数据不重新缩放。中文材料通称统一为“工业纯钛”，英文采用 commercially pure titanium；材料牌号、内部标识与历史写法的说明见 [材料命名与内部追溯记录](/home/abcd/repos/work_hardening_paper/docs/material_naming_and_traceability.md)。

## 目录职责

- `data/`：原始拉伸数据、CTF、金相源文件和材料质量证明。原始文件只读使用。
- `tools/`：拉伸绘图、图像拼接及 MTEX/MATLAB 分析脚本。
- `results/`：可由脚本重新生成的分析结果和论文候选图。
- `figures/`：当前正文直接引用的图和对应派生表。
- `references/`：正式文献原文及引用库。
- `extracted_literature_notes/`：文献提取笔记和适用边界。
- `docs/`：分析设计、交接说明和 Linux MTEX 运行规定。
- `plan/`：任务历史、审查记录和尚待补充的数据项。

## 已具备的数据

- 拉伸：六种直径、每组两条原始曲线；6.02 mm 的 Y-2 屈服段保持不可靠标记，当前汇总按人工排除表处理。
- EBSD：六个状态的 raw/denoised CTF 配对，共 12 个 600×600 扫描，步长 0.5 μm；raw 为定量主来源，denoised 仅用于敏感性比较。
- 金相：六个状态的纵截面 100×、200×、500× 图像及源 PPTX。
- 材料证明：`data/material_certificate/gr4b23271_grade4_quality_certificate.png`。其中批次对应关系仍应在投稿前与试样台账复核。
- MTEX：77 个 MATLAB 脚本，覆盖晶粒/取向域、晶界、KAM/GROD/GOS、织构、c 轴分布和 Schmid 因子等分析。
- OIM 拼图：Python 脚本已支持 Windows Arial/Calibri 和 Linux Liberation Sans/Noto Sans/DejaVu Sans；可用 `OIM_FONT_DIR` 指定字体目录。
- Fig. 7 参考式织构图：六状态 PF/IPF 小图及组合大图位于 `results/mtex_fig7_texture_gallery/reference_style/`；状态独立色标版用于观察峰位和形态，原统一 0–7 MRD 版用于跨状态比较。

## 当前主要结论边界

- 抗拉强度随冷变形量整体升高，断后延性整体降低；屈服强度存在非单调变化，后续均匀变形区间和加工硬化曲线尚需复核。
- 15° HAGB 晶粒尺寸没有连续降低；现有结果支持晶粒沿 AD 拉长和晶内低角度取向域细分，不支持把强度变化简单归因于连续物理晶粒细化。
- KAM、GROD、GOS 和 LAGB 是位错相关取向梯度或变形亚结构的代理量，不等于总位错密度。
- Schmid 因子只表征指定载荷下的几何有利度，不能单独判定旋锻过程中的实际滑移系。
- 现有 KAM 在 2°重构取向域内计算，排除跨域邻点；各状态有限 KAM-GND 像素的覆盖比例不同，比较需考虑统计区域差异。
- 每个状态目前只有一个 EBSD 视场，不能把像素或晶粒数量作为独立实验重复。

## 仍需完成

- 核对质量证明与实际试样批次，完善成分、旋锻道次、速度、温升和润滑记录。
- 增加独立加工棒材和多位置 EBSD 重复，重点复核 26.04%状态。
- 如需定量强化分解，补充 XRD/TEM 或其他直接位错证据及不确定度传播。
- 统一正文全部参考文献并按目标期刊格式整理；当前已正式纳入 Xia 等 2026 年 TA16 冷轧研究作为方法与机制比较文献。
- `results/mtex_ebsd_comprehensive/README.md` 描述的是完整输出合同；当前仓库仍以分模块结果为主，不能把该 README 的清单误认为所有综合产物均已生成。

## Linux MTEX 运行

所有 Linux MTEX 批处理必须通过：

```bash
tools/run_mtex_guarded.sh --timeout 7200 "MATLAB expression"
```

完整规定见 [`docs/mtex-linux-workflow.md`](docs/mtex-linux-workflow.md)。不要直接后台运行 `matlab ... &`。

# 图 4 的独立几何归一化版本

本目录为派生结果，不覆盖原图、原始 EBSD 数据或已有逐晶粒统计，也不替换稿件中的图片链接。

## 数据处理

- 来源：`results/mtex_grain_size_distribution_matrix/hagb_grain_size_by_grain.csv`，与原图 4 使用的统计汇总及直方图逐状态核对。
- 保持原始 EBSD 重构与筛选：HAGB 阈值 15°，晶粒至少含 5 个像素；保留原有接触视场边界的晶粒，不新增排除项。
- 按每个晶粒计算 `ECD_norm = ECD_observed × sqrt(d / 7.00)`，其中 d 为当前稿件的名义棒材直径，单位为 mm。
- 原始扫描 `6.48d` 对应当前稿件的名义 6.50 mm 状态，使用 6.50 mm 及由其计算的 13.78% 截面减缩率。派生表同时保留来源直径与名义直径，以明确对应关系。
- 归一化后重新分箱，六状态统一采用 2 μm 箱宽及原图的横轴范围；纵轴为晶粒数量频率，各状态总频率为 100%。柱高可能因重新分箱发生变化，不是简单移动原直方图。
- 黑线沿用原图的描述性对数正态拟合口径：对逐晶粒 ECD 的对数计算数量加权均值与总体标准差，再以 `100 × 箱宽 × PDF` 绘制。归一化后对数均值平移 `ln(sqrt(d/7.00))`，对数标准差不变。拟合不用于证明分布必然符合对数正态模型。
- 图中仅标注数量平均 ECD，不标注中位数。LAGB 和 2° 取向域未作归一化处理。

该换算基于均匀、轴对称、体积不变以及晶粒随宏观材料变形的假设，所得尺寸为换算至初始几何状态的纵截面比较指标，不是实测三维晶粒尺寸。

## 输出

- `hagb_grain_size_geometrically_normalized_six_state.png`：600 dpi 六状态组合图。
- 同名 `.tif`：600 dpi 无损压缩图。
- 同名 `.svg`：矢量图。
- `normalized_hagb_by_grain.csv`：逐晶粒归一化数据。
- `normalized_hagb_histograms.csv`：重新分箱后的数量频率。
- `normalized_hagb_summary.csv`：均值、归一化因子及拟合参数。
- `provenance.json`：来源校验值、映射关系与验证记录。

## 建议图注

不同旋锻状态下 HAGB 晶粒几何归一化等效圆直径的数量频率分布。以 15° 取向差阈值重构晶粒，并保留至少 5 个像素的晶粒；按 ECD_norm = ECD_observed × sqrt(d/d₀) 将纵截面晶粒尺寸换算至初始几何状态，其中 d₀ = 7.00 mm，d 为各状态名义棒材直径。各状态采用相同的 2 μm 分箱宽度，黑线为描述性对数正态拟合，图中标注值为归一化后的数量平均 ECD。

## 复现

运行脚本：`tools/plot_normalized_hagb_grain_size.py`。

本次在独立临时依赖目录安装 Matplotlib，不修改项目或系统 Python 环境：

```bash
PYTHONPATH=.codex_tmp/hagb_plot_python_deps /home/abcd/.cache/codex-runtimes/codex-primary-runtime/dependencies/python/bin/python3 tools/plot_normalized_hagb_grain_size.py
```

File: results/hagb_grain_size_geometric_normalization_2026-09-27/provenance.json
{
  "source_sha256": {
    "results/mtex_grain_size_distribution_matrix/hagb_grain_size_summary.csv": "ea4f3fcc15cda08c571155d2a6cbf138bd058d863a8dba68e4a6db2f0e794423",
    "results/mtex_grain_size_distribution_matrix/hagb_grain_size_by_grain.csv": "254f5f9512b06d63c56d265f21d9840523b7915d15295d2288b12c3617f4a353",
    "results/mtex_grain_size_distribution_matrix/hagb_grain_size_histograms.csv": "98c260c75508323fde7ac1f3e0eaf67ae9dd2717d687a3c878f3d7da4856ba0e",
    "results/mtex_fig6_component_gallery/montages/hagb_grain_size_six_state_montage.tif": "f38f86a5c908722c71ff85633393c473f09972ee3ba23d3ae3665baf1585661b",
    "results/mtex_fig6_component_gallery/montages/hagb_grain_size_six_state_montage.png": "2f6ce02dccc50b5906fa4a6e237d19f0663d100ff8775b69ca9406e93cd4a97f",
    "results/mtex_fig6_component_gallery/montages/hagb_grain_size_six_state_montage.pdf": "06859661fdf45b07bea922c0e696fbc63e2406e961344da265e9e4f54fb6ae6c",
    "results/mtex_fig6_component_gallery/07_hagb_grain_size/hagb_grain_size_summary_used.csv": "ea4f3fcc15cda08c571155d2a6cbf138bd058d863a8dba68e4a6db2f0e794423"
  },
  "originals_unchanged": true,
  "formula": "ECD_norm = ECD_observed * sqrt(nominal_diameter_mm / 7.00)",
  "source_sample_to_nominal_diameter": {
    "7d": 7.0,
    "6.48d": 6.5,
    "6.02d": 6.02,
    "5.6d": 5.6,
    "5.25d": 5.25,
    "5d": 5.0
  },
  "bin_width_um": 2,
  "retained_grains": 13580,
  "assumptions": [
    "uniform axisymmetric volume-preserving deformation",
    "grain geometry follows macroscopic deformation"
  ],
  "interpretation": "Reference-geometry-normalized longitudinal-section ECD; not a measured 3D grain size.",
  "exclusions": "No new exclusions; original >=5-pixel grain selection and boundary-touching grains retained.",
  "validation": "All raw histograms and means reproduced; transformed lognormal parameters verified; normalized means match Table 3."
}
