Repository: shengerkuangye/work_hardening_paper

# Grade 4 工业纯钛旋锻冷变形项目

## 当前状态

本仓库研究 Grade 4 工业纯钛棒材在室温旋锻冷变形过程中的拉伸响应、加工硬化行为和显微组织演化。当前编辑稿为 [manuscript_revision_2026-09-08.md](/home/abcd/repos/work_hardening_paper/manuscript_revision_2026-09-08.md)，按力学性能、晶粒与晶界、ODF/Schmid、TEM 预留、GND 及强化贡献展开，目标为中科院一区、具体期刊待定。本轮已完成可由现有资料支持的全文修订；需人工逐项确认的内容见[模块审核顺序](/home/abcd/repos/work_hardening_paper/docs/2026-09-08-manuscript-module-review.md)及[数据与方法审核记录](/home/abcd/repos/work_hardening_paper/docs/2026-09-08-manuscript-evidence-audit.md)。

[2026-09-06 初稿](/home/abcd/repos/work_hardening_paper/manuscript_framework_draft_2026-09-06.md)作为本轮比较基线保留，[manuscript_draft.md](/home/abcd/repos/work_hardening_paper/manuscript_draft.md)为更早历史稿。旧口径图件、旧强化模型和编写注记见[支持记录](/home/abcd/repos/work_hardening_paper/docs/2026-09-08-manuscript-supporting-records.md)，不作为当前正文的已验证结果。需要 Word 版本时应由当前编辑稿生成。

六个研究状态的名义直径为 7.00、6.5、6.02、5.60、5.25 和 5.00 mm，对应名义截面减缩率 0、13.78%、26.04%、36.00%、43.75% 和 48.98%。旧文件中的 6.48 mm／14.31% 保留为历史标记，原始数据不重新缩放。中文材料通称统一为“工业纯钛”，英文采用 commercially pure titanium；材料牌号、内部标识与历史写法的说明见 [材料命名与内部追溯记录](/home/abcd/repos/work_hardening_paper/docs/material_naming_and_traceability.md)。

## 目录职责

- `data/`：原始拉伸数据、CTF、金相源文件和材料质量证明。原始文件只读使用。
- `tools/`：拉伸绘图、图像拼接及 MTEX/MATLAB 分析脚本。
- `results/`：可由脚本重新生成的分析结果和论文候选图。
- `figures/`：当前正文直接引用的图和对应派生表。
- `references/`：正式文献原文及引用库。
- `extracted_literature_notes/`：文献提取笔记和适用边界。
- `docs/`：分析设计、交接说明和 Linux MTEX 运行规定。
- `plan/`：任务历史、审查记录和尚待补充的数据项。

## 已具备的数据

- 拉伸：六种直径、每组两条原始曲线；6.02 mm 的 Y-2 屈服段保持不可靠标记，当前汇总按人工排除表处理。
- EBSD：六个状态的 raw/denoised CTF 配对，共 12 个 600×600 扫描，步长 0.5 μm；raw 为定量主来源，denoised 仅用于敏感性比较。
- 金相：六个状态的纵截面 100×、200×、500× 图像及源 PPTX。
- 材料证明：`data/material_certificate/gr4b23271_grade4_quality_certificate.png`。其中批次对应关系仍应在投稿前与试样台账复核。
- MTEX：77 个 MATLAB 脚本，覆盖晶粒/取向域、晶界、KAM/GROD/GOS、织构、c 轴分布和 Schmid 因子等分析。
- OIM 拼图：Python 脚本已支持 Windows Arial/Calibri 和 Linux Liberation Sans/Noto Sans/DejaVu Sans；可用 `OIM_FONT_DIR` 指定字体目录。
- Fig. 7 参考式织构图：六状态 PF/IPF 小图及组合大图位于 `results/mtex_fig7_texture_gallery/reference_style/`；状态独立色标版用于观察峰位和形态，原统一 0–7 MRD 版用于跨状态比较。

## 当前主要结论边界

- 抗拉强度随冷变形量整体升高，断后延性整体降低；屈服强度存在非单调变化，后续均匀变形区间和加工硬化曲线尚需复核。
- 15° HAGB 晶粒尺寸没有连续降低；现有结果支持晶粒沿 AD 拉长和晶内低角度取向域细分，不支持把强度变化简单归因于连续物理晶粒细化。
- KAM、GROD、GOS 和 LAGB 是位错相关取向梯度或变形亚结构的代理量，不等于总位错密度。
- Schmid 因子只表征指定载荷下的几何有利度，不能单独判定旋锻过程中的实际滑移系。
- 现有 KAM 在 2°重构取向域内计算，排除跨域邻点；各状态有限 KAM-GND 像素的覆盖比例不同，比较需考虑统计区域差异。
- 每个状态目前只有一个 EBSD 视场，不能把像素或晶粒数量作为独立实验重复。

## 仍需完成

- 核对质量证明与实际试样批次，完善成分、旋锻道次、速度、温升和润滑记录。
- 增加独立加工棒材和多位置 EBSD 重复，重点复核 26.04%状态。
- 如需定量强化分解，补充 XRD/TEM 或其他直接位错证据及不确定度传播。
- 统一正文全部参考文献并按目标期刊格式整理；当前已正式纳入 Xia 等 2026 年 TA16 冷轧研究作为方法与机制比较文献。
- `results/mtex_ebsd_comprehensive/README.md` 描述的是完整输出合同；当前仓库仍以分模块结果为主，不能把该 README 的清单误认为所有综合产物均已生成。

## Linux MTEX 运行

所有 Linux MTEX 批处理必须通过：

```bash
tools/run_mtex_guarded.sh --timeout 7200 "MATLAB expression"
```

完整规定见 [`docs/mtex-linux-workflow.md`](docs/mtex-linux-workflow.md)。不要直接后台运行 `matlab ... &`。

# Fig. 7 参考式织构图

本目录给出 Gr4B23271 商业纯钛六种冷变形状态的极图（PF）和逆极图（IPF）。输入为 `data/ebsd_kpl_250221_7_df/scans/` 下六组原始 CTF 的 Ti-Hex 相；未使用去噪 CTF 替代定量主数据。

## 输出

- `reference_style/01_state_figures/`：六张独立状态小图，按 0、14.31%、26.04%、36.00%、43.75% 和 48.98% 冷变形量排列。
- `reference_style/montages/fig7_reference_style_six_state_montage.{png,tif,pdf}`：六状态组合大图。
- `01_state_figures/` 和 `montages/fig7_texture_six_state_montage.*`：原有统一色标版本，用于跨状态按颜色直接比较。
- `fig7_texture_summary.csv`：输入路径、有效取向数、各状态自动色标上限、统一色标上限及两套小图路径。
- `fig7_texture_parameters.csv`：ODF 与绘图参数。
- `fig7_reference_style_qa.md`：与参考 Fig. 7 的逐项形式对照及无等高线验证记录。

## 图形与参数约定

- PF：`{0001}`、`{10-10}`、`{11-20}`；试样坐标为 `AD`、`TD/RD`，圆心为 `ND`。
- IPF：`AD`、`TD/RD`、`ND` 三个方向。
- ODF 核半宽 5°；统一色标版绘图采样分辨率为 5°，参考式平滑版为 2°；输出 600 dpi。
- 两套正式输出均采用 `smooth` 连续密度填色，不绘制等高线；参考式 2°采样进一步降低分级带状感。
- 参考式小图采用各状态、各行独立 MRD 上限，并显式标注 `Max` 与 `Min=0.00`；它适合显示峰位和分布形态，但不能仅按颜色比较不同状态的绝对强度。
- 统一色标版的 PF/IPF 上限均为 7 MRD，用于跨状态比较。

版式参考 Xia 等发表于 *Materials Science & Engineering A* 975 (2026) 150869 的 Fig. 7，仅复用 PF/IPF 的内容层级与构图逻辑；所有密度场均由本项目 EBSD 数据重新计算。生成器为 `tools/mtex/generate_fig7_texture_gallery.m`。

File: results/mtex_fig7_texture_gallery/fig7_texture_summary.csv
sample,diameter_mm,cold_reduction_percent,variant,input_path,valid_ti_hex_orientation_count,kernel_halfwidth_deg,plot_resolution_deg,pf_auto_maximum_mrd,ipf_auto_maximum_mrd,global_pf_color_maximum_mrd,global_ipf_color_maximum_mrd,coordinate_x,coordinate_y,coordinate_z,output_file
7d,7,0,raw,C:\Users\Admin\Desktop\GithubRepo\work_hardening_paper\data\ebsd_kpl_250221_7_df\scans\d7\ebsd_sample_7_map_15.ctf,358203,5,5,6.74165491260366,5.08645887514917,7,7,AD,TD/RD,ND,C:\Users\Admin\Desktop\GithubRepo\work_hardening_paper\results\mtex_fig7_texture_gallery\01_state_figures\7p00mm_0p00pct_pf_ipf_texture.png
6.48d,6.48,14.31,raw,C:\Users\Admin\Desktop\GithubRepo\work_hardening_paper\data\ebsd_kpl_250221_7_df\scans\d6_48\ebsd_sample_648_map_13.ctf,350441,5,5,5.30572799689171,5.01333870265311,7,7,AD,TD/RD,ND,C:\Users\Admin\Desktop\GithubRepo\work_hardening_paper\results\mtex_fig7_texture_gallery\01_state_figures\6p48mm_14p31pct_pf_ipf_texture.png
6.02d,6.02,26.04,raw,C:\Users\Admin\Desktop\GithubRepo\work_hardening_paper\data\ebsd_kpl_250221_7_df\scans\d6_02\ebsd_sample_602_map_11.ctf,355266,5,5,4.83613100178432,4.16653471836831,7,7,AD,TD/RD,ND,C:\Users\Admin\Desktop\GithubRepo\work_hardening_paper\results\mtex_fig7_texture_gallery\01_state_figures\6p02mm_26p04pct_pf_ipf_texture.png
5.6d,5.6,36,raw,C:\Users\Admin\Desktop\GithubRepo\work_hardening_paper\data\ebsd_kpl_250221_7_df\scans\d5_6\ebsd_sample_56_map_9.ctf,335389,5,5,5.52374189977011,5.52374189920851,7,7,AD,TD/RD,ND,C:\Users\Admin\Desktop\GithubRepo\work_hardening_paper\results\mtex_fig7_texture_gallery\01_state_figures\5p60mm_36p00pct_pf_ipf_texture.png
5.25d,5.25,43.75,raw,C:\Users\Admin\Desktop\GithubRepo\work_hardening_paper\data\ebsd_kpl_250221_7_df\scans\d5_25\ebsd_sample_525_map_7.ctf,317224,5,5,6.38095960825146,6.38095960761226,7,7,AD,TD/RD,ND,C:\Users\Admin\Desktop\GithubRepo\work_hardening_paper\results\mtex_fig7_texture_gallery\01_state_figures\5p25mm_43p75pct_pf_ipf_texture.png
5d,5,48.98,raw,C:\Users\Admin\Desktop\GithubRepo\work_hardening_paper\data\ebsd_kpl_250221_7_df\scans\d5\ebsd_sample_5_map_3.ctf,328099,5,5,5.89135903659561,5.8913590360096,7,7,AD,TD/RD,ND,C:\Users\Admin\Desktop\GithubRepo\work_hardening_paper\results\mtex_fig7_texture_gallery\01_state_figures\5p00mm_48p98pct_pf_ipf_texture.png
