Repository: shengerkuangye/work_hardening_paper

# Grade 4 工业纯钛旋锻冷变形项目

## 当前状态

本仓库研究 Grade 4 工业纯钛棒材在室温旋锻冷变形过程中的拉伸响应、加工硬化行为和显微组织演化。当前编辑稿为 [manuscript_revision_2026-09-08.md](/home/abcd/repos/work_hardening_paper/manuscript_revision_2026-09-08.md)，按力学性能、晶粒与晶界、ODF/Schmid、TEM 预留、GND 及强化贡献展开，目标为中科院一区、具体期刊待定。本轮已完成可由现有资料支持的全文修订；需人工逐项确认的内容见[模块审核顺序](/home/abcd/repos/work_hardening_paper/docs/2026-09-08-manuscript-module-review.md)及[数据与方法审核记录](/home/abcd/repos/work_hardening_paper/docs/2026-09-08-manuscript-evidence-audit.md)。

[2026-09-06 初稿](/home/abcd/repos/work_hardening_paper/manuscript_framework_draft_2026-09-06.md)作为本轮比较基线保留，[manuscript_draft.md](/home/abcd/repos/work_hardening_paper/manuscript_draft.md)为更早历史稿。旧口径图件、旧强化模型和编写注记见[支持记录](/home/abcd/repos/work_hardening_paper/docs/2026-09-08-manuscript-supporting-records.md)，不作为当前正文的已验证结果。需要 Word 版本时应由当前编辑稿生成。

六个研究状态的名义直径为 7.00、6.5、6.02、5.60、5.25 和 5.00 mm，对应名义截面减缩率 0、13.78%、26.04%、36.00%、43.75% 和 48.98%。旧文件中的 6.48 mm／14.31% 保留为历史标记，原始数据不重新缩放。中文材料通称统一为“工业纯钛”，英文采用 commercially pure titanium；材料牌号、内部标识与历史写法的说明见 [材料命名与内部追溯记录](/home/abcd/repos/work_hardening_paper/docs/material_naming_and_traceability.md)。

## 目录职责

- `data/`：原始拉伸数据、CTF、金相源文件和材料质量证明。原始文件只读使用。
- `tools/`：拉伸绘图、图像拼接及 MTEX/MATLAB 分析脚本。
- `results/`：可由脚本重新生成的分析结果和论文候选图。
- `figures/`：当前正文直接引用的图和对应派生表。
- `references/`：正式文献原文及引用库。
- `extracted_literature_notes/`：文献提取笔记和适用边界。
- `docs/`：分析设计、交接说明和 Linux MTEX 运行规定。
- `plan/`：任务历史、审查记录和尚待补充的数据项。

## 已具备的数据

- 拉伸：六种直径、每组两条原始曲线；6.02 mm 的 Y-2 屈服段保持不可靠标记，当前汇总按人工排除表处理。
- EBSD：六个状态的 raw/denoised CTF 配对，共 12 个 600×600 扫描，步长 0.5 μm；raw 为定量主来源，denoised 仅用于敏感性比较。
- 金相：六个状态的纵截面 100×、200×、500× 图像及源 PPTX。
- 材料证明：`data/material_certificate/gr4b23271_grade4_quality_certificate.png`。其中批次对应关系仍应在投稿前与试样台账复核。
- MTEX：77 个 MATLAB 脚本，覆盖晶粒/取向域、晶界、KAM/GROD/GOS、织构、c 轴分布和 Schmid 因子等分析。

# 9_DF TEM/STEM 数据登记与初步图像核查

登记日期：2026-09-26。原始目录：`data/9_DF/DF/`。本目录为派生清单与审阅图，不改写原始数据。

## 数据范围

共 251 个文件，4,033,487,960 字节（约 4.03 GB）：33 个 EMD、105 个 MRC、105 个 TIFF、8 个带原始标注的 PNG。作者于 2026-09-26 确认：7MM 对应初始态 M-7.00，5MM 对应旋锻态 Y-5.00（名义截面减缩率 48.98%），两组均观察纵截面。该对应依据作者确认，源文件标签和文件名保留用于追溯。

| 来源标签 | 文件数 | STEM 采集编号 | Camera 采集编号 | Camera 内容 |
|---|---:|---|---|---|
| 7MM | 127 | 0006–0017，共 12 个 | 0001–0005，共 5 个 | 4 个衍射记录及 1 个实空间成像记录（0002） |
| 5MM | 124 | 0023–0034，共 12 个 | 0018、0019、0020、0022，共 4 个 | 4 个衍射记录 |

每个 STEM 编号具有 BF-S、DF-S、DF-O、HAADF 四种文件名标签，各自有 TIFF/MRC 配对。同一编号的通道和重复导出格式不构成独立实验重复。相邻倍率图存在可识别的重叠形貌，各组不能按 12 个编号写为 12 个独立视场。独立薄膜、独立棒材及取样位置数量尚不明确。编号 0021 未出现在本目录，但不能据此认定实验缺失。

## 已确认的采集参数

依据全部 105 个 TIFF 的 FEI XML 标签 34683：

- 仪器型号：Talos F200X；加速电压：200000 V（200 kV）。
- `AcquisitionStartDatetime` 均为 2026-09-23（UTC）。部分 STEM 的 `AcquisitionDatetime` 为 1970 年占位值，未用其确定实验日期。
- STEM 导出图为 2048×2048，Camera 导出图为 4096×4096；TIFF 均为 RGB 显示导出，不能把显示灰度作为原始定量强度。
- STEM 文件名倍率为 22500×、32000×、45000×。对应元数据像素尺寸分别为 2.17037、1.52187、1.07612 nm，整帧宽度分别为 4.44492、3.11678、2.20390 μm。
- 8 个电子衍射 TIFF 的倒易空间像素标定为 0.0113926 nm⁻¹/px；文件名为 520 mm，元数据相机长度为 0.524 m。后续标定需保留该差别。
- `DF-O` 文件的 XML `BinaryResult/Detector` 均为 `DF-S`。本次保留文件名标签，不擅自解释 DF-O 的独立探测器身份或几何范围。对 0006 和 0023 的 MRC 只读抽查显示 DF-S 与 DF-O 数组不相同，不能直接判为重复副本。

本次解析了 TIFF 元数据与全部 MRC 的尺寸/模式头；未解析 EMD 的完整层级，也未完成各格式像素等价性校验。

## 衍射图与 STEM 的来源对应

以下来自已查看的 PNG 绿色文字标注，为原始图像编号对应，不是衍射斑点指数。

| 来源标签 | 衍射编号 | PNG 标注 | 对应 STEM 编号 |
|---|---|---|---|
| 7MM | 0001 | 6-8 | 0006–0008 |
| 7MM | 0003 | 9-11 | 0009–0011 |
| 7MM | 0004 | 12-14 | 0012–0014 |
| 7MM | 0005 | 15-17 | 0015–0017 |
| 5MM | 0018 | 23-25 | 0023–0025 |
| 5MM | 0019 | 26-28 | 0026–0028 |
| 5MM | 0020 | 29-31 | 0029–0031 |
| 5MM | 0022 | 32-34 | 0032–0034 |

上述编号对应可帮助后续选择衍射条件；是否为同一区域不同倾角、各图所用 g 矢量及实际成像条件仍需实验记录和衍射标定。

## 初步观察及适用范围

已浏览两组 BF-S、DF-S、HAADF 全部缩略图及全部 8 张带标注衍射图。两组实空间图像均存在大量弯曲、交织的线状衬度，并与宽带状明暗变化及相对均匀区域共存。0011（7MM）和 0028（5MM）的 BF-S/DF-S 图具有较清楚的线状特征，可用于后续位错衬度核查。两组均有这些特征，不应先把 7MM 组描述为“无位错”或“完全退火组织”。

衍射图 0001、0018 可见二维排列的多个斑点，其他图中可见少数较亮的近共线斑点。未对晶带轴、g 矢量、晶面间距或两束条件作最终认定。原始 PNG 中的“6-8”等数字是图像编号，不能作为晶体学标定。

这些观察支持开展局部缺陷衬度和组织不均匀性分析；本轮不据图像深浅或可见线条多少计算位错密度、不识别 Burgers 矢量及实际滑移系、不判定孪晶或将宽条带直接命名为晶界/位错墙，也不据局部图像排列强化贡献大小。两组薄膜厚度、倾转和衍射条件尚未匹配。

## 产物与复现

- `file_manifest.csv`：全部原始文件及 MRC 头信息。
- `tiff_metadata.csv`：逐 TIFF 仪器、时间、模式、探测器和标定参数。
- `acquisition_manifest.csv`：按来源标签与采集编号组织的清单。
- `diffraction_image_links.csv`：原始 PNG 标注对应关系。
- `summary.json`：数量和参数汇总。
- `7MM_*_contact.png`、`5MM_*_contact.png`：各文件名通道的全帧预览。
- `diffraction_annotated_contact.png`、`camera_contact.png`：衍射标注与 Camera 总览。
- `tem_source_group_comparison_draft.png`：供图 10 选图审阅的六面板草图；上排 M-7.00，下排 Y-5.00，均为纵截面，每排 BF-S、DF-S、来源对应衍射图。对应原图和选择理由见 `comparison_panels.csv`。该图只为展示可辨认的局部线状衬度，不据此声称两组位错密度有显著差异。

预览仅对完整导出图等比例缩放并在图外添加标签，保留原比例尺，无裁剪、反相、增强、去噪或生成式处理。新增拼图不作为定量强度数据。

复现命令：`python3 tools/inventory_tem_9df.py`。依赖 Pillow；输入目录只读，输出限定在本目录。

## 仍需补充的试验信息

1. 已确认 7MM/5MM 与 M-7.00/Y-5.00 的对应关系；仍需补充具体棒材/薄膜的独立编号。
2. 已确认观察纵截面；仍需补充制样方法、径向位置、厚度信息及棒材轴向与图像方向的对应。
3. 独立棒材/薄膜/视场数量，以及各组图是否为同一区域倾转系列。
4. 衍射斑点标定、图像旋转关系、g 矢量及成像条件；用于位错类型识别时需逐条件检查同一缺陷的衬度变化。

当前稿的 TEM 状态已从“尚未开展”更新为“数据已取得，试样对应及纵截面观察已确认，晶体学分析待完善”。历史审核记录保持为当时的审查结果。

File: results/tem_9df_inventory/summary.json
{
  "file_count": 251,
  "bytes": 4033487960,
  "extensions": {
    ".png": 8,
    ".mrc": 105,
    ".tif": 105,
    ".emd": 33
  },
  "source_groups": {
    "7MM": 127,
    "5MM": 124
  },
  "acquisitions_by_group_and_kind": {
    "5MM_Camera": 4,
    "5MM_STEM": 12,
    "7MM_Camera": 5,
    "7MM_STEM": 12
  },
  "instrument_models": [
    "Talos F200X"
  ],
  "acceleration_voltages_V": [
    "200000"
  ],
  "acquisition_start_dates_utc": [
    "2026-09-23"
  ],
  "detector_counts": {
    "BM-Ceta": 9,
    "BF-S": 24,
    "DF-S": 48,
    "HAADF": 24
  },
  "pixel_sizes_by_group_detector_unit": [
    [
      "5MM",
      "BF-S",
      "1.0761216647789286e-09",
      "m"
    ],
    [
      "5MM",
      "BF-S",
      "1.5218658530938747e-09",
      "m"
    ],
    [
      "5MM",
      "BF-S",
      "2.1703696219522647e-09",
      "m"
    ],
    [
      "5MM",
      "BM-Ceta",
      "11392609.098140769",
      "1/m"
    ],
    [
      "5MM",
      "DF-S",
      "1.0761216647789286e-09",
      "m"
    ],
    [
      "5MM",
      "DF-S",
      "1.5218658530938747e-09",
      "m"
    ],
    [
      "5MM",
      "DF-S",
      "2.1703696219522647e-09",
      "m"
    ],
    [
      "5MM",
      "HAADF",
      "1.0761216647789286e-09",
      "m"
    ],
    [
      "5MM",
      "HAADF",
      "1.5218658530938747e-09",
      "m"
    ],
    [
      "5MM",
      "HAADF",
      "2.1703696219522647e-09",
      "m"
    ],
    [
      "7MM",
      "BF-S",
      "1.0761216647789286e-09",
      "m"
    ],
    [
      "7MM",
      "BF-S",
      "1.5218658530938747e-09",
      "m"
    ],
    [
      "7MM",
      "BF-S",
      "2.1703696219522647e-09",
      "m"
    ],
    [
      "7MM",
      "BM-Ceta",
      "1.3665301976556193e-09",
      "m"
    ],
    [
      "7MM",
      "BM-Ceta",
      "11392609.098140769",
      "1/m"
    ],
    [
      "7MM",
      "DF-S",
      "1.0761216647789286e-09",
      "m"
    ],
    [
      "7MM",
      "DF-S",
      "1.5218658530938747e-09",
      "m"
    ],
    [
      "7MM",
      "DF-S",
      "2.1703696219522647e-09",
      "m"
    ],
    [
      "7MM",
      "HAADF",
      "1.0761216647789286e-09",
      "m"
    ],
    [
      "7MM",
      "HAADF",
      "1.5218658530938747e-09",
      "m"
    ],
    [
      "7MM",
      "HAADF",
      "2.1703696219522647e-09",
      "m"
    ]
  ],
  "missing_integer_ids_in_range": [
    21
  ],
  "confirmed_state_mapping": {
    "7MM": "M-7.00",
    "5MM": "Y-5.00"
  },
  "confirmed_section": "longitudinal",
  "confirmation_basis": "author confirmation, 2026-09-26",
  "interpretation": "Missing ID does not establish a missing experiment. Source-to-state mapping and longitudinal section confirmed; independent specimen/field repeats remain unknown."
}
