Repository: shengerkuangye/work_hardening_paper

# Grade 4 工业纯钛旋锻冷变形项目

## 当前状态

本仓库研究 Grade 4 工业纯钛棒材在室温旋锻冷变形过程中的拉伸响应、加工硬化行为和显微组织演化。当前编辑稿为 [manuscript_revision_2026-09-08.md](/home/abcd/repos/work_hardening_paper/manuscript_revision_2026-09-08.md)，按力学性能、晶粒与晶界、ODF/Schmid、TEM 预留、GND 及强化贡献展开，目标为中科院一区、具体期刊待定。本轮已完成可由现有资料支持的全文修订；需人工逐项确认的内容见[模块审核顺序](/home/abcd/repos/work_hardening_paper/docs/2026-09-08-manuscript-module-review.md)及[数据与方法审核记录](/home/abcd/repos/work_hardening_paper/docs/2026-09-08-manuscript-evidence-audit.md)。

[2026-09-06 初稿](/home/abcd/repos/work_hardening_paper/manuscript_framework_draft_2026-09-06.md)作为本轮比较基线保留，[manuscript_draft.md](/home/abcd/repos/work_hardening_paper/manuscript_draft.md)为更早历史稿。旧口径图件、旧强化模型和编写注记见[支持记录](/home/abcd/repos/work_hardening_paper/docs/2026-09-08-manuscript-supporting-records.md)，不作为当前正文的已验证结果。需要 Word 版本时应由当前编辑稿生成。

六个研究状态的名义直径为 7.00、6.5、6.02、5.60、5.25 和 5.00 mm，对应名义截面减缩率 0、13.78%、26.04%、36.00%、43.75% 和 48.98%。旧文件中的 6.48 mm／14.31% 保留为历史标记，原始数据不重新缩放。中文材料通称统一为“工业纯钛”，英文采用 commercially pure titanium；材料牌号、内部标识与历史写法的说明见 [材料命名与内部追溯记录](/home/abcd/repos/work_hardening_paper/docs/material_naming_and_traceability.md)。

## 目录职责

- `data/`：原始拉伸数据、CTF、金相源文件和材料质量证明。原始文件只读使用。
- `tools/`：拉伸绘图、图像拼接及 MTEX/MATLAB 分析脚本。
- `results/`：可由脚本重新生成的分析结果和论文候选图。
- `figures/`：当前正文直接引用的图和对应派生表。
- `references/`：正式文献原文及引用库。
- `extracted_literature_notes/`：文献提取笔记和适用边界。
- `docs/`：分析设计、交接说明和 Linux MTEX 运行规定。
- `plan/`：任务历史、审查记录和尚待补充的数据项。

# TA4 纵截面 TEM/STEM：资源配套、两组候选图及逐图解释

日期：2026-09-26。本文为分析与选图记录，不是已定稿的论文正文。原始数据未改写；本轮未修改 `manuscript_revision_2026-09-08.md` 或调整其图号。

## 1. 本轮完成的内容与结论边界

已将 8 张带编号标注的电子衍射图与 24 个 STEM 采集编号、96 个通道图像逐一配套，核查 TIFF 元数据中的倾角与采集时间，选出两组图并提供解释：

- **A 组：局部组织与线状缺陷衬度。** 对应参考文献 Fig. 8 的组织观察功能。采用低倍 BF-S、高倍 BF-S 和同次采集 DF-S；当前可用于定性描述。
- **B 组：不同采集条件下的位错辨识候选图。** 对应参考文献 Fig. 12 的晶体学辨识功能。采用相同倍率、相同 BF-S 通道，并配上原始编号关联的衍射记录；尚不是完成了 g·b 分析的结论图。

这里借鉴的是两幅图承担的研究任务，不是照搬文献中的孪晶、位错墙、〈a〉或〈c+a〉标签。参考文献是 TA16 冷轧管材，本研究是 TA4 冷旋锻棒材，试样和变形路径不同。

确认的信息：7MM = 初始态 M-7.00；5MM = 旋锻态 Y-5.00，名义截面减缩率 48.98%；两组均为纵截面。尚未确认棒材轴向在图像中的方向，因此未添加 AD 箭头，也不把图中的竖向条带称为“沿旋锻方向排列”。

## 2. 全部资源如何配套

每个 STEM 编号下有 BF-S、DF-S、DF-O、HAADF 四种文件名通道，各有 TIFF/MRC，并共用该编号的 EMD 容器。下表每组三个编号分别是 22500×、32000×、45000×，不是三个独立试样。C1-C4 是本次整理使用的**样品内分组标签**，不是晶面指数；两个样品同名 C2/C4 也不表示相同 g。

| 试样 | 分组 | 来源衍射编号 | STEM 低/中/高倍编号 | 可见特征及用途 |
|---|---|---|---|---|
| M-7.00 | C1 | 0001 | 0006 / 0007 / 0008 | 多斑点二维衍射排列；BF 中大面积暗背景与弯曲线状特征共存。保留作初始条件及晶体学索引参考，线条展示不如 C2 清楚。 |
| M-7.00 | C2 | 0003 | 0009 / 0010 / 0011 | 细线状特征清楚，中央至右侧呈弯曲、交织状；主选形貌组，并作为跨条件比较的一端。 |
| M-7.00 | C3 | 0004 | 0012 / 0013 / 0014 | 宽的曲折明暗带较突出，局部仍有细线状衬度。保留为倾转序列的中间核查条件，不直接称为位错墙。 |
| M-7.00 | C4 | 0005 | 0015 / 0016 / 0017 | 宽带状明暗变化与局部线状衬度共存；衍射与 STEM 台面倾角记录接近。主选 B 组另一端。 |
| Y-5.00 | C1 | 0018 | 0023 / 0024 / 0025 | 多斑点二维衍射排列；暗背景较强，低倍可见薄膜边缘/孔区形貌。保留作索引及视场对应参考。 |
| Y-5.00 | C2 | 0019 | 0026 / 0027 / 0028 | 弯曲线状特征及局部交织形貌最清楚的一组；BF/DF 中相应位置可互相核查。主选 A 组及 B 组。 |
| Y-5.00 | C3 | 0020 | 0029 / 0030 / 0031 | 近似平行的较宽条带突出；保留作条带形貌和视场重叠核查。衍射/STEM 倾角不完全一致。 |
| Y-5.00 | C4 | 0022 | 0032 / 0033 / 0034 | 条带状衬度及其周围的细线状特征可见，与 C2 的整体衬度分布不同。主选 B 组另一端。 |

原始 PNG 绿色文字“9-11”“26-28”等表示图像编号，不是晶带轴或晶面指数。0002 是 7MM 的 11000× Camera 实空间像，不是衍射图；不把它混入 8 套衍射配套关系。0021 不在本目录，不能由此断言缺少某次实验。

完整配套图：

- [M-7.00：四套衍射图与倍率序列](/home/abcd/repos/work_hardening_paper/results/tem_9df_reference_panels/M-7.00_complete_pairing.png)
- [Y-5.00：四套衍射图与倍率序列](/home/abcd/repos/work_hardening_paper/results/tem_9df_reference_panels/Y-5.00_complete_pairing.png)
- [96 个通道的 TIFF/MRC/EMD 路径表](/home/abcd/repos/work_hardening_paper/results/tem_9df_reference_panels/channel_file_pairs.csv)

DF-O 的文件名与 XML 探测器名称存在不一致：XML 写为 DF-S。本轮保留原标签，不把 DF-O 擅自解释为某个确定的收集角范围。HAADF 暂作辅助核查，不据其明暗差异认定析出相或成分偏聚。

## 3. A 组：对应参考 Fig. 8 的组织观察部分
| 面板 | 选择的原图 | 重点观察 | 当前可支持的解释 |
|---|---|---|---|
| (a) | 0009，M-7.00，BF-S，22500× | 中央至右侧线状特征较集中，其他位置背景较均匀；左下部椭圆形暗特征可作视场定位参考 | 初始态观察区域已有明显的局部缺陷衬度，不能写成“初始态无位错”。椭圆暗特征的物相/成因未定，不标“第二相”。 |
| (b) | 0011，M-7.00，BF-S，45000× | 中央与右侧弯曲、交叉的细线更清楚 | 形貌与位错线衬度相容；可描述线状特征交织及其不均匀分布。二维交叉不等于确认了三维位错结点或反应。 |
| (c) | 0011，M-7.00，DF-S，45000× | 与 (b) 相应位置的线状特征在暗场通道中多呈亮衬度 | 支持这些特征在互补通道中具有对应性；不是第二个 g 条件，也不是额外独立视场。 |
| (d) | 0026，Y-5.00，BF-S，22500× | 图像中部大片线状特征与较平缓背景相邻；下部及右侧可见薄膜边缘形貌 | 旋锻态局部缺陷衬度分布不均匀；低倍图提供高倍观察的空间背景。边缘附近明暗不作密度统计。 |
| (e) | 0028，Y-5.00，BF-S，45000× | 中部和右部弯曲、交织线状衬度，局部呈网状外观 | 可作为旋锻态局部位错组态分析的优先图；当前不按“网格大小”计算位错胞尺寸，不把线条数直接等同于总位错密度。 |
| (f) | 0028，Y-5.00，DF-S，45000× | 与 (e) 对应的弯曲线状形貌更易连续追踪 | 用于互证形貌和辅助选择后续跟踪的线段；不据此区分〈a〉与〈c+a〉。 |

### 为什么这样选，而不是把参考文献的六个标签原样移植

0011 和 0028 的细线状衬度清楚，低倍 0009/0026 又能提供位置与分布信息；同次采集 DF-S 保留了互补观察。相比之下，C3/C4 中宽条带的性质尚未明确，现阶段不宜为了凑齐“位错墙”“纤维组织”等标签而放入形貌主图。

参考 Fig. 8 中的孪晶配有经标定的衍射关系。本批数据尚未给出同等证据，因此 A 组不安排“孪晶认定”面板。最终论文若需压缩面板，可将 (c,f) 的 DF-S 移入补充材料，保留 (a,b,d,e) 四张 BF-S；当前六图用于选图审阅。

### 建议图注（形貌描述版本）

图 A 初始态 M-7.00 与旋锻态 Y-5.00 的纵截面 STEM 图像：(a-c) M-7.00；(d-f) Y-5.00；(a,d) 低倍 BF-S 图像；(b,e) 高倍 BF-S 图像；(c,f) 分别与 (b,e) 对应的同次采集 DF-S 图像。图中可见弯曲、交织的线状衬度及其局部非均匀分布。比例尺分别为 1 μm（a,d）和 500 nm（b,c,e,f）。

File: results/tem_9df_reference_panels/build_validation.json
{
  "paired_stem_acquisitions": 24,
  "channel_records": 96,
  "selected_panel_records": 10,
  "tilt_close_records": 12,
  "tilt_mismatch_records": 12,
  "tilt_audit_threshold_deg": 0.05,
  "threshold_note": "bookkeeping only; closeness is not proof of identical excitation or field",
  "selected_source_sha256_unchanged": {
    "data/9_DF/DF/0009 - 7MM 22500 x STEM BF-S.tif": "644c4e08295da0f9436709ad4b11b6d1ac55974c8f956c8904fa9a66d399f071",
    "data/9_DF/DF/0011 - 7MM 45000 x STEM BF-S.tif": "71a57931f3eabcc509f6202b5306ffd76956d2232f6c75ed76d5d8958072a1e0",
    "data/9_DF/DF/0011 - 7MM 45000 x STEM DF-S.tif": "b3add7e93083b1c831183a928358326289ddaaff0529d468af6ff00ea2e50c46",
    "data/9_DF/DF/0026 - 5MM 22500 x STEM BF-S.tif": "249cabfdd8cf4caa1168d8c0fc61c281dd9711b48841b24d8d15c92e023aba07",
    "data/9_DF/DF/0028 - 5MM 45000 x STEM BF-S.tif": "4da3dd8b20b142d0fb37d89339d907d2e4498e3505522267f1383da5639e0335",
    "data/9_DF/DF/0028 - 5MM 45000 x STEM DF-S.tif": "7726349d826b5b8ffacf9fcf5cbd8889f295e9b3247dfa9797558ee5e11c5606",
    "data/9_DF/DF/0017 - 7MM 45000 x STEM BF-S.tif": "46c145d16376f485e37d39dc633baa02d27c0bd9722ec6eab86a88b72dd42959",
    "data/9_DF/DF/0034 - 5MM 45000 x STEM BF-S.tif": "0a40c6dfa4ba13847e73e94237d67cf95be790af4ed515491661817242a58447"
  },
  "manuscript_modified": false,
  "raw_source_modified": false
}
