Repository: shengerkuangye/work_hardening_paper

# Grade 4 工业纯钛旋锻冷变形项目

## 当前状态

本仓库研究 Grade 4 工业纯钛棒材在室温旋锻冷变形过程中的拉伸响应、加工硬化行为和显微组织演化。当前编辑稿为 [manuscript_revision_2026-09-08.md](/home/abcd/repos/work_hardening_paper/manuscript_revision_2026-09-08.md)，按力学性能、晶粒与晶界、ODF/Schmid、TEM 预留、GND 及强化贡献展开，目标为中科院一区、具体期刊待定。本轮已完成可由现有资料支持的全文修订；需人工逐项确认的内容见[模块审核顺序](/home/abcd/repos/work_hardening_paper/docs/2026-09-08-manuscript-module-review.md)及[数据与方法审核记录](/home/abcd/repos/work_hardening_paper/docs/2026-09-08-manuscript-evidence-audit.md)。

[2026-09-06 初稿](/home/abcd/repos/work_hardening_paper/manuscript_framework_draft_2026-09-06.md)作为本轮比较基线保留，[manuscript_draft.md](/home/abcd/repos/work_hardening_paper/manuscript_draft.md)为更早历史稿。旧口径图件、旧强化模型和编写注记见[支持记录](/home/abcd/repos/work_hardening_paper/docs/2026-09-08-manuscript-supporting-records.md)，不作为当前正文的已验证结果。需要 Word 版本时应由当前编辑稿生成。

六个研究状态的名义直径为 7.00、6.5、6.02、5.60、5.25 和 5.00 mm，对应名义截面减缩率 0、13.78%、26.04%、36.00%、43.75% 和 48.98%。旧文件中的 6.48 mm／14.31% 保留为历史标记，原始数据不重新缩放。中文材料通称统一为“工业纯钛”，英文采用 commercially pure titanium；材料牌号、内部标识与历史写法的说明见 [材料命名与内部追溯记录](/home/abcd/repos/work_hardening_paper/docs/material_naming_and_traceability.md)。

## 目录职责

- `data/`：原始拉伸数据、CTF、金相源文件和材料质量证明。原始文件只读使用。
- `tools/`：拉伸绘图、图像拼接及 MTEX/MATLAB 分析脚本。
- `results/`：可由脚本重新生成的分析结果和论文候选图。
- `figures/`：当前正文直接引用的图和对应派生表。
- `references/`：正式文献原文及引用库。
- `extracted_literature_notes/`：文献提取笔记和适用边界。
- `docs/`：分析设计、交接说明和 Linux MTEX 运行规定。
- `plan/`：任务历史、审查记录和尚待补充的数据项。

# TA4 纵截面 TEM/STEM：资源配套、两组候选图及逐图解释

日期：2026-09-26。本文为分析与选图记录，不是已定稿的论文正文。原始数据未改写；本轮未修改 `manuscript_revision_2026-09-08.md` 或调整其图号。

## 1. 本轮完成的内容与结论边界

已将 8 张带编号标注的电子衍射图与 24 个 STEM 采集编号、96 个通道图像逐一配套，核查 TIFF 元数据中的倾角与采集时间，选出两组图并提供解释：

- **A 组：局部组织与线状缺陷衬度。** 对应参考文献 Fig. 8 的组织观察功能。采用低倍 BF-S、高倍 BF-S 和同次采集 DF-S；当前可用于定性描述。
- **B 组：不同采集条件下的位错辨识候选图。** 对应参考文献 Fig. 12 的晶体学辨识功能。采用相同倍率、相同 BF-S 通道，并配上原始编号关联的衍射记录；尚不是完成了 g·b 分析的结论图。

这里借鉴的是两幅图承担的研究任务，不是照搬文献中的孪晶、位错墙、〈a〉或〈c+a〉标签。参考文献是 TA16 冷轧管材，本研究是 TA4 冷旋锻棒材，试样和变形路径不同。

确认的信息：7MM = 初始态 M-7.00；5MM = 旋锻态 Y-5.00，名义截面减缩率 48.98%；两组均为纵截面。尚未确认棒材轴向在图像中的方向，因此未添加 AD 箭头，也不把图中的竖向条带称为“沿旋锻方向排列”。

## 2. 全部资源如何配套

每个 STEM 编号下有 BF-S、DF-S、DF-O、HAADF 四种文件名通道，各有 TIFF/MRC，并共用该编号的 EMD 容器。下表每组三个编号分别是 22500×、32000×、45000×，不是三个独立试样。C1-C4 是本次整理使用的**样品内分组标签**，不是晶面指数；两个样品同名 C2/C4 也不表示相同 g。

| 试样 | 分组 | 来源衍射编号 | STEM 低/中/高倍编号 | 可见特征及用途 |
|---|---|---|---|---|
| M-7.00 | C1 | 0001 | 0006 / 0007 / 0008 | 多斑点二维衍射排列；BF 中大面积暗背景与弯曲线状特征共存。保留作初始条件及晶体学索引参考，线条展示不如 C2 清楚。 |
| M-7.00 | C2 | 0003 | 0009 / 0010 / 0011 | 细线状特征清楚，中央至右侧呈弯曲、交织状；主选形貌组，并作为跨条件比较的一端。 |
| M-7.00 | C3 | 0004 | 0012 / 0013 / 0014 | 宽的曲折明暗带较突出，局部仍有细线状衬度。保留为倾转序列的中间核查条件，不直接称为位错墙。 |
| M-7.00 | C4 | 0005 | 0015 / 0016 / 0017 | 宽带状明暗变化与局部线状衬度共存；衍射与 STEM 台面倾角记录接近。主选 B 组另一端。 |
| Y-5.00 | C1 | 0018 | 0023 / 0024 / 0025 | 多斑点二维衍射排列；暗背景较强，低倍可见薄膜边缘/孔区形貌。保留作索引及视场对应参考。 |
| Y-5.00 | C2 | 0019 | 0026 / 0027 / 0028 | 弯曲线状特征及局部交织形貌最清楚的一组；BF/DF 中相应位置可互相核查。主选 A 组及 B 组。 |
| Y-5.00 | C3 | 0020 | 0029 / 0030 / 0031 | 近似平行的较宽条带突出；保留作条带形貌和视场重叠核查。衍射/STEM 倾角不完全一致。 |
| Y-5.00 | C4 | 0022 | 0032 / 0033 / 0034 | 条带状衬度及其周围的细线状特征可见，与 C2 的整体衬度分布不同。主选 B 组另一端。 |

原始 PNG 绿色文字“9-11”“26-28”等表示图像编号，不是晶带轴或晶面指数。0002 是 7MM 的 11000× Camera 实空间像，不是衍射图；不把它混入 8 套衍射配套关系。0021 不在本目录，不能由此断言缺少某次实验。

完整配套图：

- [M-7.00：四套衍射图与倍率序列](/home/abcd/repos/work_hardening_paper/results/tem_9df_reference_panels/M-7.00_complete_pairing.png)
- [Y-5.00：四套衍射图与倍率序列](/home/abcd/repos/work_hardening_paper/results/tem_9df_reference_panels/Y-5.00_complete_pairing.png)
- [96 个通道的 TIFF/MRC/EMD 路径表](/home/abcd/repos/work_hardening_paper/results/tem_9df_reference_panels/channel_file_pairs.csv)

DF-O 的文件名与 XML 探测器名称存在不一致：XML 写为 DF-S。本轮保留原标签，不把 DF-O 擅自解释为某个确定的收集角范围。HAADF 暂作辅助核查，不据其明暗差异认定析出相或成分偏聚。

## 3. A 组：对应参考 Fig. 8 的组织观察部分
| 面板 | 选择的原图 | 重点观察 | 当前可支持的解释 |
|---|---|---|---|
| (a) | 0009，M-7.00，BF-S，22500× | 中央至右侧线状特征较集中，其他位置背景较均匀；左下部椭圆形暗特征可作视场定位参考 | 初始态观察区域已有明显的局部缺陷衬度，不能写成“初始态无位错”。椭圆暗特征的物相/成因未定，不标“第二相”。 |
| (b) | 0011，M-7.00，BF-S，45000× | 中央与右侧弯曲、交叉的细线更清楚 | 形貌与位错线衬度相容；可描述线状特征交织及其不均匀分布。二维交叉不等于确认了三维位错结点或反应。 |
| (c) | 0011，M-7.00，DF-S，45000× | 与 (b) 相应位置的线状特征在暗场通道中多呈亮衬度 | 支持这些特征在互补通道中具有对应性；不是第二个 g 条件，也不是额外独立视场。 |
| (d) | 0026，Y-5.00，BF-S，22500× | 图像中部大片线状特征与较平缓背景相邻；下部及右侧可见薄膜边缘形貌 | 旋锻态局部缺陷衬度分布不均匀；低倍图提供高倍观察的空间背景。边缘附近明暗不作密度统计。 |
| (e) | 0028，Y-5.00，BF-S，45000× | 中部和右部弯曲、交织线状衬度，局部呈网状外观 | 可作为旋锻态局部位错组态分析的优先图；当前不按“网格大小”计算位错胞尺寸，不把线条数直接等同于总位错密度。 |
| (f) | 0028，Y-5.00，DF-S，45000× | 与 (e) 对应的弯曲线状形貌更易连续追踪 | 用于互证形貌和辅助选择后续跟踪的线段；不据此区分〈a〉与〈c+a〉。 |

### 为什么这样选，而不是把参考文献的六个标签原样移植

0011 和 0028 的细线状衬度清楚，低倍 0009/0026 又能提供位置与分布信息；同次采集 DF-S 保留了互补观察。相比之下，C3/C4 中宽条带的性质尚未明确，现阶段不宜为了凑齐“位错墙”“纤维组织”等标签而放入形貌主图。

参考 Fig. 8 中的孪晶配有经标定的衍射关系。本批数据尚未给出同等证据，因此 A 组不安排“孪晶认定”面板。最终论文若需压缩面板，可将 (c,f) 的 DF-S 移入补充材料，保留 (a,b,d,e) 四张 BF-S；当前六图用于选图审阅。

### 建议图注（形貌描述版本）

图 A 初始态 M-7.00 与旋锻态 Y-5.00 的纵截面 STEM 图像：(a-c) M-7.00；(d-f) Y-5.00；(a,d) 低倍 BF-S 图像；(b,e) 高倍 BF-S 图像；(c,f) 分别与 (b,e) 对应的同次采集 DF-S 图像。图中可见弯曲、交织的线状衬度及其局部非均匀分布。比例尺分别为 1 μm（a,d）和 500 nm（b,c,e,f）。

File: results/tem_9df_reference_panels/README.md
# TA4 纵截面 TEM/STEM：资源配套、两组候选图及逐图解释

日期：2026-09-26。本文为分析与选图记录，不是已定稿的论文正文。原始数据未改写；本轮未修改 `manuscript_revision_2026-09-08.md` 或调整其图号。

## 1. 本轮完成的内容与结论边界

已将 8 张带编号标注的电子衍射图与 24 个 STEM 采集编号、96 个通道图像逐一配套，核查 TIFF 元数据中的倾角与采集时间，选出两组图并提供解释：

- **A 组：局部组织与线状缺陷衬度。** 对应参考文献 Fig. 8 的组织观察功能。采用低倍 BF-S、高倍 BF-S 和同次采集 DF-S；当前可用于定性描述。
- **B 组：不同采集条件下的位错辨识候选图。** 对应参考文献 Fig. 12 的晶体学辨识功能。采用相同倍率、相同 BF-S 通道，并配上原始编号关联的衍射记录；尚不是完成了 g·b 分析的结论图。

这里借鉴的是两幅图承担的研究任务，不是照搬文献中的孪晶、位错墙、〈a〉或〈c+a〉标签。参考文献是 TA16 冷轧管材，本研究是 TA4 冷旋锻棒材，试样和变形路径不同。

确认的信息：7MM = 初始态 M-7.00；5MM = 旋锻态 Y-5.00，名义截面减缩率 48.98%；两组均为纵截面。尚未确认棒材轴向在图像中的方向，因此未添加 AD 箭头，也不把图中的竖向条带称为“沿旋锻方向排列”。

## 2. 全部资源如何配套

每个 STEM 编号下有 BF-S、DF-S、DF-O、HAADF 四种文件名通道，各有 TIFF/MRC，并共用该编号的 EMD 容器。下表每组三个编号分别是 22500×、32000×、45000×，不是三个独立试样。C1-C4 是本次整理使用的**样品内分组标签**，不是晶面指数；两个样品同名 C2/C4 也不表示相同 g。

| 试样 | 分组 | 来源衍射编号 | STEM 低/中/高倍编号 | 可见特征及用途 |
|---|---|---|---|---|
| M-7.00 | C1 | 0001 | 0006 / 0007 / 0008 | 多斑点二维衍射排列；BF 中大面积暗背景与弯曲线状特征共存。保留作初始条件及晶体学索引参考，线条展示不如 C2 清楚。 |
| M-7.00 | C2 | 0003 | 0009 / 0010 / 0011 | 细线状特征清楚，中央至右侧呈弯曲、交织状；主选形貌组，并作为跨条件比较的一端。 |
| M-7.00 | C3 | 0004 | 0012 / 0013 / 0014 | 宽的曲折明暗带较突出，局部仍有细线状衬度。保留为倾转序列的中间核查条件，不直接称为位错墙。 |
| M-7.00 | C4 | 0005 | 0015 / 0016 / 0017 | 宽带状明暗变化与局部线状衬度共存；衍射与 STEM 台面倾角记录接近。主选 B 组另一端。 |
| Y-5.00 | C1 | 0018 | 0023 / 0024 / 0025 | 多斑点二维衍射排列；暗背景较强，低倍可见薄膜边缘/孔区形貌。保留作索引及视场对应参考。 |
| Y-5.00 | C2 | 0019 | 0026 / 0027 / 0028 | 弯曲线状特征及局部交织形貌最清楚的一组；BF/DF 中相应位置可互相核查。主选 A 组及 B 组。 |
| Y-5.00 | C3 | 0020 | 0029 / 0030 / 0031 | 近似平行的较宽条带突出；保留作条带形貌和视场重叠核查。衍射/STEM 倾角不完全一致。 |
| Y-5.00 | C4 | 0022 | 0032 / 0033 / 0034 | 条带状衬度及其周围的细线状特征可见，与 C2 的整体衬度分布不同。主选 B 组另一端。 |

原始 PNG 绿色文字“9-11”“26-28”等表示图像编号，不是晶带轴或晶面指数。0002 是 7MM 的 11000× Camera 实空间像，不是衍射图；不把它混入 8 套衍射配套关系。0021 不在本目录，不能由此断言缺少某次实验。

完整配套图：

- [M-7.00：四套衍射图与倍率序列](/home/abcd/repos/work_hardening_paper/results/tem_9df_reference_panels/M-7.00_complete_pairing.png)
- [Y-5.00：四套衍射图与倍率序列](/home/abcd/repos/work_hardening_paper/results/tem_9df_reference_panels/Y-5.00_complete_pairing.png)
- [96 个通道的 TIFF/MRC/EMD 路径表](/home/abcd/repos/work_hardening_paper/results/tem_9df_reference_panels/channel_file_pairs.csv)

DF-O 的文件名与 XML 探测器名称存在不一致：XML 写为 DF-S。本轮保留原标签，不把 DF-O 擅自解释为某个确定的收集角范围。HAADF 暂作辅助核查，不据其明暗差异认定析出相或成分偏聚。

## 3. A 组：对应参考 Fig. 8 的组织观察部分

![A 组：组织与缺陷衬度选图](/home/abcd/repos/work_hardening_paper/results/tem_9df_reference_panels/A_morphology_selection.png)

| 面板 | 选择的原图 | 重点观察 | 当前可支持的解释 |
|---|---|---|---|
| (a) | 0009，M-7.00，BF-S，22500× | 中央至右侧线状特征较集中，其他位置背景较均匀；左下部椭圆形暗特征可作视场定位参考 | 初始态观察区域已有明显的局部缺陷衬度，不能写成“初始态无位错”。椭圆暗特征的物相/成因未定，不标“第二相”。 |
| (b) | 0011，M-7.00，BF-S，45000× | 中央与右侧弯曲、交叉的细线更清楚 | 形貌与位错线衬度相容；可描述线状特征交织及其不均匀分布。二维交叉不等于确认了三维位错结点或反应。 |
| (c) | 0011，M-7.00，DF-S，45000× | 与 (b) 相应位置的线状特征在暗场通道中多呈亮衬度 | 支持这些特征在互补通道中具有对应性；不是第二个 g 条件，也不是额外独立视场。 |
| (d) | 0026，Y-5.00，BF-S，22500× | 图像中部大片线状特征与较平缓背景相邻；下部及右侧可见薄膜边缘形貌 | 旋锻态局部缺陷衬度分布不均匀；低倍图提供高倍观察的空间背景。边缘附近明暗不作密度统计。 |
| (e) | 0028，Y-5.00，BF-S，45000× | 中部和右部弯曲、交织线状衬度，局部呈网状外观 | 可作为旋锻态局部位错组态分析的优先图；当前不按“网格大小”计算位错胞尺寸，不把线条数直接等同于总位错密度。 |
| (f) | 0028，Y-5.00，DF-S，45000× | 与 (e) 对应的弯曲线状形貌更易连续追踪 | 用于互证形貌和辅助选择后续跟踪的线段；不据此区分〈a〉与〈c+a〉。 |

### 为什么这样选，而不是把参考文献的六个标签原样移植

0011 和 0028 的细线状衬度清楚，低倍 0009/0026 又能提供位置与分布信息；同次采集 DF-S 保留了互补观察。相比之下，C3/C4 中宽条带的性质尚未明确，现阶段不宜为了凑齐“位错墙”“纤维组织”等标签而放入形貌主图。

参考 Fig. 8 中的孪晶配有经标定的衍射关系。本批数据尚未给出同等证据，因此 A 组不安排“孪晶认定”面板。最终论文若需压缩面板，可将 (c,f) 的 DF-S 移入补充材料，保留 (a,b,d,e) 四张 BF-S；当前六图用于选图审阅。

### 建议图注（形貌描述版本）

图 A 初始态 M-7.00 与旋锻态 Y-5.00 的纵截面 STEM 图像：(a-c) M-7.00；(d-f) Y-5.00；(a,d) 低倍 BF-S 图像；(b,e) 高倍 BF-S 图像；(c,f) 分别与 (b,e) 对应的同次采集 DF-S 图像。图中可见弯曲、交织的线状衬度及其局部非均匀分布。比例尺分别为 1 μm（a,d）和 500 nm（b,c,e,f）。

### 可供正文使用的观察性表述

初始态 M-7.00 与旋锻态 Y-5.00 的纵截面 STEM 图像均显示出弯曲、交织的线状衬度。低倍观察中，线状特征较集中的区域与背景较均匀的区域相邻；高倍图像进一步显示了这些特征的局部形貌。在同次采集的 BF-S 与 DF-S 图像中，可辨认出对应位置的线状结构，其明暗表现随探测通道而变化。上述结果揭示了两种状态下局部缺陷衬度的空间非均匀性。

此段不包含跨样品密度排序。即使某一张图“看起来更密”，薄膜厚度、局部取向和衍射条件尚未匹配，也不能据此写出“由 7 mm 到 5 mm 位错密度显著增加”的 TEM 定量结论。

## 4. B 组：对应参考 Fig. 12 的位错辨识部分

![B 组：跨条件位错辨识候选图](/home/abcd/repos/work_hardening_paper/results/tem_9df_reference_panels/B_diffraction_pair_candidates.png)

| 面板 | STEM 主图 | 配套衍射来源 | 当前选择理由与限制 |
|---|---|---|---|
| (a) | 0011，M-7.00，C2，BF-S | 0003，原标注 9-11 | 细线状衬度清楚，适合选取跟踪对象。但 STEM 与衍射记录的 α 倾角相差约 2.815°，不能直接把 0003 上未来标出的 g 当成 0011 的已验证成像 g。 |
| (b) | 0017，M-7.00，C4，BF-S | 0005，原标注 15-17 | 宽带及细线的衬度分布与 C2 不同，台面倾角记录接近。需要在重叠区域中逐条确认目标线段；现在不能称 (a) 中某类位错在 (b) 消失。 |
| (c) | 0028，Y-5.00，C2，BF-S | 0019，原标注 26-28 | 线状特征清楚，台面倾角记录接近，是优先开展晶体学辨识的一端。 |
| (d) | 0034，Y-5.00，C4，BF-S | 0022，原标注 32-34 | 条带附近仍有细线状衬度，台面倾角记录接近。与 (c) 配成候选对，但尚未证明它就是 g=(0002) 条件，不能把剩余条带直接标为〈c+a〉位错。 |

四张主图均为 45000× BF-S，原比例尺均为 500 nm。旁列衍射图保留原始绿色采集编号；主图未被插图遮挡。B(a,c) 与 A(b,e) 使用同一原图，本次有意保留以说明两种分析用途，**不能当作新增独立证据或独立重复**。正式排版时可以交叉引用，以减少重复。

不同条件下的低倍图有可用于定位的粗大形貌：M-7.00 的左侧椭圆特征及其周围区域，Y-5.00 的薄膜边缘/孔区轮廓等，与视场存在重叠的解释相容。然而，这不等于已经完成高倍图中同一条位错的对应。没有做旋转、配准或形变校正，也没有用算法生成缺失结构。

### 当前能说到哪里

可表述为：两个试样的不同采集条件下，细线状特征与宽条带状背景的相对可见性发生变化，值得进一步开展晶体学索引和逐线段衬度分析。

暂不能表述为：柱面位错消失、锥面位错保留、〈c+a〉位错比例增加、柱面滑移转为锥面滑移或已经满足严格两束条件。宽暗带本身也不足以认定位错墙、晶界或滑移带。

### 怎样才能升级为参考 Fig. 12 那样的结论图

1. 以原始衍射 TIFF/MRC 为依据，确定透射斑、衍射斑点指数、晶带轴/系统行，并给出每张 STEM 实际使用的 g；不能仅根据一排亮斑的外观标定。
2. 核查 TEM 衍射记录与 STEM 拍摄之间是否重新倾转、改变照明或偏离参数；对应关系需落实到实际成像条件，而非仅有文件编号。
3. 在同一区域、同一条线段上建立跨 g 的可见/不可见记录；同时检查厚度、背景衬度和残余衬度影响。BF 与 DF 通道的互换不替代这一过程。
4. 先讨论 Burgers 矢量类型，再讨论滑移面。即便确认〈a〉型，也不能仅凭这一点区分基面和柱面滑移；含 c 分量的证据也不等于独立完成〈c+a〉与具体锥面滑移系的唯一认定。还需其他反射条件、晶体取向和滑移面几何证据。

STEM 并非不能使用衍射衬度判据。Phillips 等在 α-Ti 合金中的实验与模拟表明，适当条件下 g·b 等判据适用于 STEM；本批数据需要核实的是具体成像条件和晶体学索引，而不是仅因文件写着 STEM 就否定位错辨识方法。[Phillips et al., Ultramicroscopy 111 (2011) 1483-1487](https://doi.org/10.1016/j.ultramic.2011.07.001)。

## 5. 关键核查发现：来源配套不等于衍射条件已匹配

下表使用每组 45000× BF-S 的台面倾角。角度均从 TIFF 的 FEI XML 读取，单位为度，Δ = STEM - 衍射。实际束向还涉及照明与仪器对中等因素；以下只做记录一致性核查，不由倾角差直接计算激发误差。

| 试样/分组 | 衍射 → 高倍 STEM | STEM α / β | 衍射 α / β | Δα / Δβ | 审阅判断 |
|---|---|---|---|---|---|
| M-7.00 / C1 | 0001 → 0008 | -16.514 / 17.463 | -18.190 / 17.460 | +1.676 / +0.003 | 倾角记录不同 |
| M-7.00 / C2 | 0003 → 0011 | -23.312 / 17.443 | -26.127 / 17.458 | +2.815 / -0.015 | 优先核查 |
| M-7.00 / C3 | 0004 → 0014 | -13.371 / 6.637 | -13.971 / 6.637 | +0.600 / 0.000 | 倾角记录不同 |
| M-7.00 / C4 | 0005 → 0017 | -18.572 / 2.903 | -18.574 / 2.904 | +0.002 / 约 0 | 记录接近，g 仍未定 |
| Y-5.00 / C1 | 0018 → 0025 | -1.342 / -18.852 | -1.338 / -18.852 | -0.003 / 约 0 | 记录接近，g 仍未定 |
| Y-5.00 / C2 | 0019 → 0028 | -12.512 / -16.559 | -12.514 / -16.562 | +0.001 / +0.002 | 记录接近，g 仍未定 |
| Y-5.00 / C3 | 0020 → 0031 | +1.833 / -6.853 | +2.574 / -6.628 | -0.741 / -0.225 | 倾角记录不同 |
| Y-5.00 / C4 | 0022 → 0034 | +12.643 / -1.856 | +12.647 / -1.856 | -0.004 / 约 0 | 记录接近，g 仍未定 |

差值由未四舍五入的数据计算，因此可能与显示值相减有 0.001° 的差别。完整精度、24 个采集编号及时间见 [配套核查 CSV](/home/abcd/repos/work_hardening_paper/results/tem_9df_reference_panels/diffraction_stem_pair_audit.csv)。程序使用 0.05° 作为方便筛选的记录差异阈值，**不是物理意义上的两束条件容差**。12 个编号被标为记录接近，12 个被标为不同；这不是 12 个合格/12 个不合格图像，也不是独立视场数。

倾角不同不否定原始编号配套，也不使这些 STEM 图失去形貌观察价值；它提示先拍衍射、后拍 STEM 的过程中可能存在条件改变，应核对原始实验记录。倾角接近同样不保证相同 g、相同激发误差或完全相同的局部区域。

## 6. 放入当前文章的方式

| 现有章节 | 推荐使用 | 作用 |
|---|---|---|
| 3.4 局部组织与缺陷衬度的 TEM/STEM 表征 | A 组作为形貌图候选；B 组待索引与条件核查完成后作为另一组图 | 分开报告“观察到什么”与“由何种衍射分析辨识”。当前不把 B 组包装为完成辨识的正文结论。 |
| 4.2 取向演化对滑移行为的影响 | 将来引用 B 组，而非重复插图 | 将位错类型证据与施密特因子、CRSS 假设比较；不能把单轴拉伸几何倾向等同于旋锻多轴加载下实际滑移量。 |
| 4.3 位错积累与滑移阻力 | 引用 A 组及 EBSD/KAM-GND | 提供局部组态观察；不从单幅 TEM 的线条深浅反推整体密度或强化贡献。 |

现有稿件图 10 是 BF/DF/衍射的混合审阅图。本轮将两种任务拆开，但暂不覆盖原图或重排后续图号，便于作者审阅本次选择后再统一替换。

## 7. 可直接发给测试人员的核查文字

> 本批 7MM 为 M-7.00 初始态，5MM 为 Y-5.00 旋锻态，均为纵截面。计划用 0011/0017 和 0028/0034 的 45000× BF-S 图比较不同衍射条件下的位错衬度。原衍射 PNG 分别标注为 0003 对应 9-11、0005 对应 15-17、0019 对应 26-28、0022 对应 32-34。请协助确认这四张 STEM 的实际 g 矢量、各衍射图的斑点指数/晶带轴，以及每对图是否为同一晶粒的重叠区域。另在 TIFF 元数据中，0003 与 0011 的 α 倾角相差约 2.815°；7MM 另两组及 5MM 的 0020/0029-0031 也有差别。请确认记录衍射到 STEM 成像之间是否重新倾转或调整照明，以及哪些图是用于〈a〉与〈c+a〉辨识的条件。若有已标定版本、成像笔记、用于识别同一位错的截图，请一并提供；也请补充制样方式和图像中棒材轴向的方向。

## 8. 参考文献核对与文件说明

参考依据：[Xia 等 TA16 冷轧研究 PDF](/home/abcd/repos/work_hardening_paper/references/xia_2026_ta16_cold_rolling_microstructure_property.pdf)，PDF 第 7 页 Fig. 8、第 11 页 Fig. 12。前者展示孪晶/位错组态等组织证据，后者结合不同 g 的衬度讨论位错类型。Fig. 12 图中标为 g=(0002)，邻近正文写作 (0001)，存在不一致；本研究应独立标定，不照抄该标记。

输出文件：

- `A_morphology_selection.png/.tif`：3080×2270，六面板形貌候选组图。
- `B_diffraction_pair_candidates.png/.tif`：2440×2090，四主图及旁列衍射来源和倾角提示。
- `M-7.00_complete_pairing.png`、`Y-5.00_complete_pairing.png`：全部八组来源配套及倍率序列。
- `selected_full_frames/`：8 张入选实空间原图的全分辨率无损 PNG 显示副本，便于查看；不是新实验数据。
- `selected_panels.csv`：10 条面板使用记录，其中 2 张 BF-S 在 A/B 组重复引用，涉及 8 个不同通道图像文件。
- `diffraction_stem_pair_audit.csv`：24 条衍射-STEM 编号配套及倾角、时间核查。
- `channel_file_pairs.csv`：96 条通道记录及 TIFF/MRC/EMD 路径。
- `build_validation.json`：数量核验、阈值说明和入选源文件 SHA-256；构图前后哈希一致。

图像处理仅包含完整导出图的等比例缩小及图外标签。保留原比例尺，无裁剪、旋转、反相、局部增强、去噪或生成式处理。没有重画缺陷线、没有根据参考文献补画实验结果。TIFF/PNG 属于显示导出，不能作为未标定的定量强度数据。

复现命令：`python3 tools/assemble_tem_reference_panels.py`。仅依赖 Pillow 和 Python 标准库；输入限定为原始目录，只写本结果目录。EMD 完整内部层级、实际探测收集角及逐条位错分析不在本轮已完成范围内。
