Repository: shengerkuangye/work_hardening_paper

# Grade 4 工业纯钛旋锻冷变形项目

## 当前状态

本仓库研究 Grade 4 工业纯钛棒材在室温旋锻冷变形过程中的拉伸响应、加工硬化行为和显微组织演化。当前编辑稿为 [manuscript_revision_2026-09-08.md](/home/abcd/repos/work_hardening_paper/manuscript_revision_2026-09-08.md)，按力学性能、晶粒与晶界、ODF/Schmid、TEM 预留、GND 及强化贡献展开，目标为中科院一区、具体期刊待定。本轮已完成可由现有资料支持的全文修订；需人工逐项确认的内容见[模块审核顺序](/home/abcd/repos/work_hardening_paper/docs/2026-09-08-manuscript-module-review.md)及[数据与方法审核记录](/home/abcd/repos/work_hardening_paper/docs/2026-09-08-manuscript-evidence-audit.md)。

[2026-09-06 初稿](/home/abcd/repos/work_hardening_paper/manuscript_framework_draft_2026-09-06.md)作为本轮比较基线保留，[manuscript_draft.md](/home/abcd/repos/work_hardening_paper/manuscript_draft.md)为更早历史稿。旧口径图件、旧强化模型和编写注记见[支持记录](/home/abcd/repos/work_hardening_paper/docs/2026-09-08-manuscript-supporting-records.md)，不作为当前正文的已验证结果。需要 Word 版本时应由当前编辑稿生成。

六个研究状态的名义直径为 7.00、6.5、6.02、5.60、5.25 和 5.00 mm，对应名义截面减缩率 0、13.78%、26.04%、36.00%、43.75% 和 48.98%。旧文件中的 6.48 mm／14.31% 保留为历史标记，原始数据不重新缩放。中文材料通称统一为“工业纯钛”，英文采用 commercially pure titanium；材料牌号、内部标识与历史写法的说明见 [材料命名与内部追溯记录](/home/abcd/repos/work_hardening_paper/docs/material_naming_and_traceability.md)。

## 目录职责

- `data/`：原始拉伸数据、CTF、金相源文件和材料质量证明。原始文件只读使用。
- `tools/`：拉伸绘图、图像拼接及 MTEX/MATLAB 分析脚本。
- `results/`：可由脚本重新生成的分析结果和论文候选图。
- `figures/`：当前正文直接引用的图和对应派生表。
- `references/`：正式文献原文及引用库。
- `extracted_literature_notes/`：文献提取笔记和适用边界。
- `docs/`：分析设计、交接说明和 Linux MTEX 运行规定。
- `plan/`：任务历史、审查记录和尚待补充的数据项。

## 已具备的数据

- 拉伸：六种直径、每组两条原始曲线；6.02 mm 的 Y-2 屈服段保持不可靠标记，当前汇总按人工排除表处理。
- EBSD：六个状态的 raw/denoised CTF 配对，共 12 个 600×600 扫描，步长 0.5 μm；raw 为定量主来源，denoised 仅用于敏感性比较。
- 金相：六个状态的纵截面 100×、200×、500× 图像及源 PPTX。
- 材料证明：`data/material_certificate/gr4b23271_grade4_quality_certificate.png`。其中批次对应关系仍应在投稿前与试样台账复核。
- MTEX：77 个 MATLAB 脚本，覆盖晶粒/取向域、晶界、KAM/GROD/GOS、织构、c 轴分布和 Schmid 因子等分析。
- OIM 拼图：Python 脚本已支持 Windows Arial/Calibri 和 Linux Liberation Sans/Noto Sans/DejaVu Sans；可用 `OIM_FONT_DIR` 指定字体目录。
- Fig. 7 参考式织构图：六状态 PF/IPF 小图及组合大图位于 `results/mtex_fig7_texture_gallery/reference_style/`；状态独立色标版用于观察峰位和形态，原统一 0–7 MRD 版用于跨状态比较。

## 当前主要结论边界

- 抗拉强度随冷变形量整体升高，断后延性整体降低；屈服强度存在非单调变化，后续均匀变形区间和加工硬化曲线尚需复核。
- 15° HAGB 晶粒尺寸没有连续降低；现有结果支持晶粒沿 AD 拉长和晶内低角度取向域细分，不支持把强度变化简单归因于连续物理晶粒细化。
- KAM、GROD、GOS 和 LAGB 是位错相关取向梯度或变形亚结构的代理量，不等于总位错密度。
- Schmid 因子只表征指定载荷下的几何有利度，不能单独判定旋锻过程中的实际滑移系。
- 现有 KAM 在 2°重构取向域内计算，排除跨域邻点；各状态有限 KAM-GND 像素的覆盖比例不同，比较需考虑统计区域差异。
- 每个状态目前只有一个 EBSD 视场，不能把像素或晶粒数量作为独立实验重复。

## 仍需完成

- 核对质量证明与实际试样批次，完善成分、旋锻道次、速度、温升和润滑记录。
- 增加独立加工棒材和多位置 EBSD 重复，重点复核 26.04%状态。
- 如需定量强化分解，补充 XRD/TEM 或其他直接位错证据及不确定度传播。
- 统一正文全部参考文献并按目标期刊格式整理；当前已正式纳入 Xia 等 2026 年 TA16 冷轧研究作为方法与机制比较文献。
- `results/mtex_ebsd_comprehensive/README.md` 描述的是完整输出合同；当前仓库仍以分模块结果为主，不能把该 README 的清单误认为所有综合产物均已生成。

## Linux MTEX 运行

所有 Linux MTEX 批处理必须通过：

```bash
tools/run_mtex_guarded.sh --timeout 7200 "MATLAB expression"
```

完整规定见 [`docs/mtex-linux-workflow.md`](docs/mtex-linux-workflow.md)。不要直接后台运行 `matlab ... &`。

File: results/tem_field_correspondence_2026-10-01/assessment.txt
TEM重新配对阶段记录（2026-10-01）

任务：使用已有数据，先核实共同视场，再检查跨衍射条件的同一位错。按作者本轮要求，暂按α-Ti常规晶体学关系解读配套衍射花样，不等待测试人员提供g标记。

本轮完成
1. 在5 mm试样中，0026/0029/0032的孔缘轮廓、小孔和薄膜边缘局部形貌具有可辨认的对应关系。跨条件几何匹配点集中于孔缘，支持三组具有重叠视场。
2. 独立核实低倍到高倍的对应：0026→0028、0029→0031、0032→0034。拟合放大倍数分别为2.0156、2.0162、2.0163，与像素标定比约2.0168一致。空间去重后的算法内点数分别为978、1020、1048，拟合残差约1.7—1.9个高倍像素。这些数量是图像匹配点数，不是独立试验数量。
3. 跨条件低倍匹配0026→0029、0029→0032、0026→0032分别有9、25、7个空间去重内点；均主要分布于孔缘，不能把局部拟合残差当作高倍区域中逐条位错的定位误差。
4. 从未改变灰度的原图中提取了三组高倍局部观察区域，未进行几何扭曲、位错描绘、去噪或生成式处理。

当前优先选择
5 mm：0026—0029—0032作为共同视场定位图；0028—0031—0034作为高倍局部分析来源。
按配套花样的常规初步标定，三组分别采用(0002)、{10-10}和{10-11}系统排解释。“-1”指第三指数负1；等价指数、正负号及实际STEM激发误差尚未由原始记录唯一落实。该假定不代替单条位错的图像对应。

标记语义
Y5_common_field_localization.png：L1—L3为共同孔缘定位特征，不是位错。黄色框为同条件高倍图在低倍图中的实测覆盖范围，不是新的衍射条件。
Y5_local_feature_review.png：三个未扭曲的局部裁图。0031和0034可辨认出细长亮带状特征，作为局部核查对象；其是否为位错线未赋值。0028显示区域由孔缘几何关系推算，图内有斜向暗带，但尚未将其认定为该亮带的同一结构。

关键边界
比较相似变换和仿射变换时，远离孔缘的预测位置可相差数十个低倍像素（例如(600,600)附近Y方向约84像素）。这说明边缘定位足以核查大范围重叠，但不足以直接给高倍位错逐条编号。不能把配准模型造成的位置差异误判为消光。
7 mm各组低倍到高倍可以对应，但跨条件匹配未通过本轮几何筛选，暂不作为优先消光主图；这不是断言7 mm图像没有共同区域。
本轮未确认任何单条位错的“可见—消光”矩阵，也未确认<c+a>柏氏矢量。上一版各图独立箭头不得用于位错类型鉴定。

最有帮助的补充信息
请测试人员确认0031、0034中部细长白带的物理性质：是位错线，还是孪晶/层错、薄膜或制样特征？此问题与重新测试无关；可直接使用本目录的局部对照图沟通。

原始数据与Word未修改。
