Repository: shengerkuangye/work_hardening_paper

# Grade 4 工业纯钛旋锻冷变形项目

## 当前状态

本仓库研究 Grade 4 工业纯钛棒材在室温旋锻冷变形过程中的拉伸响应、加工硬化行为和显微组织演化。当前编辑稿为 [manuscript_revision_2026-09-08.md](/home/abcd/repos/work_hardening_paper/manuscript_revision_2026-09-08.md)，按力学性能、晶粒与晶界、ODF/Schmid、TEM 预留、GND 及强化贡献展开，目标为中科院一区、具体期刊待定。本轮已完成可由现有资料支持的全文修订；需人工逐项确认的内容见[模块审核顺序](/home/abcd/repos/work_hardening_paper/docs/2026-09-08-manuscript-module-review.md)及[数据与方法审核记录](/home/abcd/repos/work_hardening_paper/docs/2026-09-08-manuscript-evidence-audit.md)。

[2026-09-06 初稿](/home/abcd/repos/work_hardening_paper/manuscript_framework_draft_2026-09-06.md)作为本轮比较基线保留，[manuscript_draft.md](/home/abcd/repos/work_hardening_paper/manuscript_draft.md)为更早历史稿。旧口径图件、旧强化模型和编写注记见[支持记录](/home/abcd/repos/work_hardening_paper/docs/2026-09-08-manuscript-supporting-records.md)，不作为当前正文的已验证结果。需要 Word 版本时应由当前编辑稿生成。

六个研究状态的名义直径为 7.00、6.5、6.02、5.60、5.25 和 5.00 mm，对应名义截面减缩率 0、13.78%、26.04%、36.00%、43.75% 和 48.98%。旧文件中的 6.48 mm／14.31% 保留为历史标记，原始数据不重新缩放。中文材料通称统一为“工业纯钛”，英文采用 commercially pure titanium；材料牌号、内部标识与历史写法的说明见 [材料命名与内部追溯记录](/home/abcd/repos/work_hardening_paper/docs/material_naming_and_traceability.md)。

## 目录职责

- `data/`：原始拉伸数据、CTF、金相源文件和材料质量证明。原始文件只读使用。
- `tools/`：拉伸绘图、图像拼接及 MTEX/MATLAB 分析脚本。
- `results/`：可由脚本重新生成的分析结果和论文候选图。
- `figures/`：当前正文直接引用的图和对应派生表。
- `references/`：正式文献原文及引用库。
- `extracted_literature_notes/`：文献提取笔记和适用边界。
- `docs/`：分析设计、交接说明和 Linux MTEX 运行规定。
- `plan/`：任务历史、审查记录和尚待补充的数据项。

## 已具备的数据

- 拉伸：六种直径、每组两条原始曲线；6.02 mm 的 Y-2 屈服段保持不可靠标记，当前汇总按人工排除表处理。
- EBSD：六个状态的 raw/denoised CTF 配对，共 12 个 600×600 扫描，步长 0.5 μm；raw 为定量主来源，denoised 仅用于敏感性比较。
- 金相：六个状态的纵截面 100×、200×、500× 图像及源 PPTX。
- 材料证明：`data/material_certificate/gr4b23271_grade4_quality_certificate.png`。其中批次对应关系仍应在投稿前与试样台账复核。
- MTEX：77 个 MATLAB 脚本，覆盖晶粒/取向域、晶界、KAM/GROD/GOS、织构、c 轴分布和 Schmid 因子等分析。
- OIM 拼图：Python 脚本已支持 Windows Arial/Calibri 和 Linux Liberation Sans/Noto Sans/DejaVu Sans；可用 `OIM_FONT_DIR` 指定字体目录。
- Fig. 7 参考式织构图：六状态 PF/IPF 小图及组合大图位于 `results/mtex_fig7_texture_gallery/reference_style/`；状态独立色标版用于观察峰位和形态，原统一 0–7 MRD 版用于跨状态比较。

## 当前主要结论边界

- 抗拉强度随冷变形量整体升高，断后延性整体降低；屈服强度存在非单调变化，后续均匀变形区间和加工硬化曲线尚需复核。
- 15° HAGB 晶粒尺寸没有连续降低；现有结果支持晶粒沿 AD 拉长和晶内低角度取向域细分，不支持把强度变化简单归因于连续物理晶粒细化。
- KAM、GROD、GOS 和 LAGB 是位错相关取向梯度或变形亚结构的代理量，不等于总位错密度。
- Schmid 因子只表征指定载荷下的几何有利度，不能单独判定旋锻过程中的实际滑移系。
- 现有 KAM 在 2°重构取向域内计算，排除跨域邻点；各状态有限 KAM-GND 像素的覆盖比例不同，比较需考虑统计区域差异。
- 每个状态目前只有一个 EBSD 视场，不能把像素或晶粒数量作为独立实验重复。

## 仍需完成

- 核对质量证明与实际试样批次，完善成分、旋锻道次、速度、温升和润滑记录。
- 增加独立加工棒材和多位置 EBSD 重复，重点复核 26.04%状态。
- 如需定量强化分解，补充 XRD/TEM 或其他直接位错证据及不确定度传播。
- 统一正文全部参考文献并按目标期刊格式整理；当前已正式纳入 Xia 等 2026 年 TA16 冷轧研究作为方法与机制比较文献。
- `results/mtex_ebsd_comprehensive/README.md` 描述的是完整输出合同；当前仓库仍以分模块结果为主，不能把该 README 的清单误认为所有综合产物均已生成。

## Linux MTEX 运行

所有 Linux MTEX 批处理必须通过：

```bash
tools/run_mtex_guarded.sh --timeout 7200 "MATLAB expression"
```

完整规定见 [`docs/mtex-linux-workflow.md`](docs/mtex-linux-workflow.md)。不要直接后台运行 `matlab ... &`。

File: tools/mtex/generate_crss_normalized_slip_resistance.m
function summary = generate_crss_normalized_slip_resistance( ...
  scanRoot, outputRoot)
%GENERATE_CRSS_NORMALIZED_SLIP_RESISTANCE Estimate family activation stress.
%
% For each reconstructed grain and slip family, this calculation uses
% sigma_act = CRSS / max(|m|) under AD uniaxial tension. The literature
% CRSS values are fixed across project states; only the measured grain
% orientations and grain-area weights vary between states.

arguments
  scanRoot (1,1) string
  outputRoot (1,1) string
end

assert(isfolder(scanRoot), "EBSD scan folder not found: %s", scanRoot);
assert(~isempty(which("EBSD")), ...
  "MTEX is not loaded in the current MATLAB session.");
if ~isfolder(outputRoot)
  mkdir(outputRoot);
end

contract = comprehensive_ebsd_output_contract();
catalog = comprehensive_ebsd_catalog(scanRoot);
reconstructionOptions = struct( ...
  "detection_threshold_deg", ...
  contract.parameters.primary_grain_detection_deg, ...
  "min_grain_pixels", contract.parameters.min_grain_pixels);

families = ["prismatic_a"; "basal_a"; "pyramidal_ca"];
displayNames = ["Prismatic <a>"; "Basal <a>"; ...
  "Pyramidal <c+a>"];
crssMPa = [154; 252; 756];
relativeCrss = crssMPa / crssMPa(1);

summary = table();
for scanIndex = 1:height(catalog)
  catalogRow = catalog(scanIndex, :);
  fprintf("CRSS_RESISTANCE sample=%s variant=%s\n", ...
    catalogRow.sample, catalogRow.variant);
  [ebsdFull, ~] = load_comprehensive_ebsd_scan(catalogRow);
  [grains, ~, ~] = reconstruct_comprehensive_grains( ...
    ebsdFull, reconstructionOptions);
  retained = grains("Ti-Hex");
  retained = retained(retained.numPixel >= ...
    reconstructionOptions.min_grain_pixels);
  assert(~isempty(retained), ...
    "No retained Ti-Hex grains for %s %s.", ...
    catalogRow.sample, catalogRow.variant);

  byGrain = compute_axial_propensity_metrics( ...
    retained.meanOrientation, double(retained.id(:)), ...
    double(area(retained)));
  for familyIndex = 1:numel(families)
    familyRows = byGrain.family == families(familyIndex);
    values = byGrain.max_abs_schmid(familyRows);
    weights = byGrain.area_weight(familyRows);
    assert(~isempty(values) && all(isfinite(values) & values > 0) && ...
      all(isfinite(weights) & weights > 0));
    weights = weights / sum(weights);
    activationStress = crssMPa(familyIndex) ./ values;
    meanSchmid = sum(weights .* values);

    scanRow = table( ...
      catalogRow.sample, catalogRow.diameter_mm, ...
      catalogRow.cold_reduction_percent, catalogRow.variant, ...
      families(familyIndex), displayNames(familyIndex), ...
      crssMPa(familyIndex), relativeCrss(familyIndex), ...
      numel(values), meanSchmid, weighted_quantile(values, weights, 0.5), ...
      crssMPa(familyIndex) / meanSchmid, ...
      weighted_quantile(activationStress, weights, 0.25), ...
      weighted_quantile(activationStress, weights, 0.50), ...
      weighted_quantile(activationStress, weights, 0.75), ...
      meanSchmid / crssMPa(familyIndex), NaN, ...
      'VariableNames', {'sample', 'diameter_mm', ...
      'cold_reduction_percent', 'variant', 'family', 'display_name', ...
      'source_crss_mpa', 'source_crss_relative_to_prismatic', ...
      'grain_count', 'area_weighted_mean_max_schmid', ...
      'area_weighted_median_max_schmid', ...
      'nominal_activation_stress_from_mean_schmid_mpa', ...
      'area_weighted_q25_grain_activation_stress_mpa', ...
      'area_weighted_median_grain_activation_stress_mpa', ...
      'area_weighted_q75_grain_activation_stress_mpa', ...
      'area_weighted_mean_driving_index_per_mpa', ...
      'relative_nominal_resistance_vs_prismatic'});
    if isempty(summary)
      summary = scanRow;
    else
      summary = [summary; scanRow]; %#ok<AGROW>
    end
  end
  clear ebsdFull grains retained byGrain
end

assert(height(summary) == height(catalog) * numel(families));
for scanIndex = 1:height(catalog)
  scanRows = summary.sample == catalog.sample(scanIndex) & ...
    summary.variant == catalog.variant(scanIndex);
  prismRow = scanRows & summary.family == "prismatic_a";
  assert(nnz(scanRows) == numel(families) && nnz(prismRow) == 1);
  prismResistance = summary. ...
    nominal_activation_stress_from_mean_schmid_mpa(prismRow);
  summary.relative_nominal_resistance_vs_prismatic(scanRows) = ...
    summary.nominal_activation_stress_from_mean_schmid_mpa(scanRows) ./ ...
    prismResistance;
end

summary = sortrows(summary, ...
  {'cold_reduction_percent', 'variant', 'source_crss_mpa'});
writetable(summary, fullfile(outputRoot, ...
  "crss_normalized_slip_resistance_summary.csv"));
write_parameters(outputRoot, reconstructionOptions);
plot_resistance(summary, outputRoot, families, displayNames);
end

function result = weighted_quantile(values, weights, probability)
assert(isscalar(probability) && probability >= 0 && probability <= 1);
[sortedValues, order] = sort(values);
sortedWeights = weights(order) / sum(weights);
index = find(cumsum(sortedWeights) >= probability, 1, "first");
result = sortedValues(index);
end

function write_parameters(outputRoot, reconstructionOptions)
parameter = [ ...
  "metric"; "grain_equation"; "aggregate_equation"; "load_geometry"; ...
  "load_axis"; "orientation_input"; "weighting"; ...
  "grain_detection_threshold_deg"; "minimum_grain_pixels"; ...
  "prismatic_a_crss_mpa"; "basal_a_crss_mpa"; ...
  "pyramidal_ca_crss_mpa"; "crss_source"; "source_doi"; ...
  "source_material"; "source_composition"; ...
  "project_composition_relevance"; "excluded_family"; ...
  "primary_input"; "sensitivity_input"; "interpretive_limit"];
value = [ ...
  "literature-CRSS-normalized nominal activation stress"; ...
  "sigma_act = CRSS / max(abs(Schmid factor))"; ...
  "reported nominal state value = CRSS / area-weighted mean max(abs(m))"; ...
  "uniaxial tension"; "AD (vector3d.X)"; ...
  "mean orientation of each retained reconstructed Ti-Hex grain"; ...
  "reconstructed-grain area"; ...
  string(reconstructionOptions.detection_threshold_deg); ...
  string(reconstructionOptions.min_grain_pixels); ...
  "154"; "252"; "756"; ...
  "Xiong et al., Acta Materialia 199 (2020) 561-577, Table 4"; ...
  "10.1016/j.actamat.2020.08.010"; ...
  "commercially pure titanium Grade 4"; ...
  "Fe 0.05-0.055 wt.%, O 0.32 wt.%, N 0.006 wt.%"; ...
  "project O 0.326-0.339 wt.% is close; project Fe 0.367-0.370 wt.% is higher"; ...
  "pyramidal_a: source does not provide an independent CRSS"; ...
  "raw CTF"; "denoised CTF"; ...
  "screening estimate only: literature CRSS is held constant across project states; local stress, latent hardening, interaction, rate dependence and deformation-history-dependent CRSS are not resolved"];
parameters = table(parameter, value);
writetable(parameters, fullfile(outputRoot, ...
  "crss_normalized_slip_resistance_parameters.csv"));
end

function plot_resistance(summary, outputRoot, families, displayNames)
colors = [0.10 0.43 0.72; 0.86 0.33 0.10; 0.45 0.24 0.65];
markers = {'o', 's', '^'};
xValues = unique(summary.cold_reduction_percent);

figureHandle = figure("Visible", "off", "Color", "white", ...
  "Units", "inches", "Position", [0.5 0.5 10.8 7.6], ...
  "PaperPositionMode", "auto");
cleanupFigure = onCleanup(@() close(figureHandle));
layout = tiledlayout(figureHandle, 2, 1, ...
  "Padding", "compact", "TileSpacing", "compact");

topAxes = nexttile(layout);
hold(topAxes, "on");
legendHandles = gobjects(numel(families) * 2, 1);
legendLabels = strings(numel(families) * 2, 1);
for familyIndex = 1:numel(families)
  rawRows = summary.family == families(familyIndex) & ...
    summary.variant == "raw";
  denoisedRows = summary.family == families(familyIndex) & ...
    summary.variant == "denoised";
  raw = sortrows(summary(rawRows, :), "cold_reduction_percent");
  denoised = sortrows(summary(denoisedRows, :), ...
    "cold_reduction_percent");
  assert(height(raw) == numel(xValues) && height(denoised) == numel(xValues));

  medianValues = raw.area_weighted_median_grain_activation_stress_mpa;
  lowerError = medianValues - ...
    raw.area_weighted_q25_grain_activation_stress_mpa;
  upperError = raw.area_weighted_q75_grain_activation_stress_mpa - ...
    medianValues;
  legendHandles(2 * familyIndex - 1) = errorbar(topAxes, ...
    raw.cold_reduction_percent, medianValues, lowerError, upperError, ...
    ['-' markers{familyIndex}], "Color", colors(familyIndex, :), ...
    "LineWidth", 1.55, "MarkerSize", 6.0, ...
    "MarkerFaceColor", colors(familyIndex, :));
  legendLabels(2 * familyIndex - 1) = displayNames(familyIndex) + ...
    " (raw, median + IQR)";
  legendHandles(2 * familyIndex) = plot(topAxes, ...
    denoised.cold_reduction_percent, ...
    denoised.area_weighted_median_grain_activation_stress_mpa, ...
    ['--' markers{familyIndex}], "Color", colors(familyIndex, :), ...
    "LineWidth", 1.0, "MarkerSize", 5.0, ...
    "MarkerFaceColor", "white");
  legendLabels(2 * familyIndex) = displayNames(familyIndex) + ...
    " (denoised)";
end
format_axes(topAxes, xValues);
topAxes.YScale = "log";
ylim(topAxes, [250 4200]);
yticks(topAxes, [300 500 1000 2000 4000]);
yticklabels(topAxes, {'300', '500', '1000', '2000', '4000'});
ylabel(topAxes, "Grainwise nominal activation stress (MPa)", ...
  "FontName", "Arial");
legend(topAxes, legendHandles, cellstr(legendLabels), ...
  "Location", "northoutside", "NumColumns", 2, ...
  "FontSize", 8.0, "Box", "off");
title(topAxes, ...
  "Area-weighted median; error bars are the 25th-75th percentiles", ...
  "FontWeight", "normal", "FontSize", 9.5);

bottomAxes = nexttile(layout);
hold(bottomAxes, "on");
for familyIndex = 1:numel(families)
  rawRows = summary.family == families(familyIndex) & ...
    summary.variant == "raw";
  denoisedRows = summary.family == families(familyIndex) & ...
    summary.variant == "denoised";
  raw = sortrows(summary(rawRows, :), "cold_reduction_percent");
  denoised = sortrows(summary(denoisedRows, :), ...
    "cold_reduction_percent");
  plot(bottomAxes, raw.cold_reduction_percent, ...
    raw.relative_nominal_resistance_vs_prismatic, ...
    ['-' markers{familyIndex}], "Color", colors(familyIndex, :), ...
    "LineWidth", 1.55, "MarkerSize", 6.0, ...
    "MarkerFaceColor", colors(familyIndex, :), ...
    "DisplayName", displayNames(familyIndex));
  plot(bottomAxes, denoised.cold_reduction_percent, ...
    denoised.relative_nominal_resistance_vs_prismatic, ...
    ['--' markers{familyIndex}], "Color", colors(familyIndex, :), ...
    "LineWidth", 1.0, "MarkerSize", 5.0, ...
    "MarkerFaceColor", "white", "HandleVisibility", "off");
end
yline(bottomAxes, 1, ":", "Color", [0.3 0.3 0.3], ...
  "LineWidth", 1.0, "HandleVisibility", "off");
format_axes(bottomAxes, xValues);
xlabel(bottomAxes, "Cold reduction (%)", "FontName", "Arial");
ylabel(bottomAxes, "Resistance relative to prismatic <a>", ...
  "FontName", "Arial");
legend(bottomAxes, "Location", "northoutside", "NumColumns", 3, ...
  "FontSize", 8.5, "Box", "off");
title(bottomAxes, ...
  "CRSS / area-weighted mean |m|max, normalized within each state", ...
  "FontWeight", "normal", "FontSize", 9.5);

title(layout, "Literature-CRSS-normalized slip resistance under AD tension", ...
  "FontName", "Arial", "FontSize", 13, "FontWeight", "bold");
subtitle(layout, ...
  "CRSS: prismatic <a> 154 MPa; basal <a> 252 MPa; pyramidal <c+a> 756 MPa", ...
  "FontName", "Arial", "FontSize", 9.5);
drawnow;

figureStem = fullfile(outputRoot, ...
  "crss_normalized_slip_resistance_6state");
exportgraphics(figureHandle, figureStem + ".png", "Resolution", 600, ...
  "BackgroundColor", "white");
exportgraphics(figureHandle, figureStem + ".tif", "Resolution", 600, ...
  "BackgroundColor", "white");
clear cleanupFigure
end

function format_axes(axesHandle, xValues)
xlim(axesHandle, [min(xValues) - 2, max(xValues) + 2]);
xticks(axesHandle, xValues);
xticklabels(axesHandle, compose("%.2f", xValues));
grid(axesHandle, "on");
axesHandle.GridAlpha = 0.13;
axesHandle.Layer = "top";
axesHandle.FontName = "Arial";
axesHandle.FontSize = 9.2;
axesHandle.LineWidth = 0.8;
end
