Repository: shengerkuangye/work_hardening_paper

# Grade 4 工业纯钛旋锻冷变形项目

## 当前状态

本仓库研究 Grade 4 工业纯钛棒材在室温旋锻冷变形过程中的拉伸响应、加工硬化行为和显微组织演化。当前编辑稿为 [manuscript_revision_2026-09-08.md](/home/abcd/repos/work_hardening_paper/manuscript_revision_2026-09-08.md)，按力学性能、晶粒与晶界、ODF/Schmid、TEM 预留、GND 及强化贡献展开，目标为中科院一区、具体期刊待定。本轮已完成可由现有资料支持的全文修订；需人工逐项确认的内容见[模块审核顺序](/home/abcd/repos/work_hardening_paper/docs/2026-09-08-manuscript-module-review.md)及[数据与方法审核记录](/home/abcd/repos/work_hardening_paper/docs/2026-09-08-manuscript-evidence-audit.md)。

[2026-09-06 初稿](/home/abcd/repos/work_hardening_paper/manuscript_framework_draft_2026-09-06.md)作为本轮比较基线保留，[manuscript_draft.md](/home/abcd/repos/work_hardening_paper/manuscript_draft.md)为更早历史稿。旧口径图件、旧强化模型和编写注记见[支持记录](/home/abcd/repos/work_hardening_paper/docs/2026-09-08-manuscript-supporting-records.md)，不作为当前正文的已验证结果。需要 Word 版本时应由当前编辑稿生成。

六个研究状态的名义直径为 7.00、6.5、6.02、5.60、5.25 和 5.00 mm，对应名义截面减缩率 0、13.78%、26.04%、36.00%、43.75% 和 48.98%。旧文件中的 6.48 mm／14.31% 保留为历史标记，原始数据不重新缩放。中文材料通称统一为“工业纯钛”，英文采用 commercially pure titanium；材料牌号、内部标识与历史写法的说明见 [材料命名与内部追溯记录](/home/abcd/repos/work_hardening_paper/docs/material_naming_and_traceability.md)。

## 目录职责

- `data/`：原始拉伸数据、CTF、金相源文件和材料质量证明。原始文件只读使用。
- `tools/`：拉伸绘图、图像拼接及 MTEX/MATLAB 分析脚本。
- `results/`：可由脚本重新生成的分析结果和论文候选图。
- `figures/`：当前正文直接引用的图和对应派生表。
- `references/`：正式文献原文及引用库。
- `extracted_literature_notes/`：文献提取笔记和适用边界。
- `docs/`：分析设计、交接说明和 Linux MTEX 运行规定。
- `plan/`：任务历史、审查记录和尚待补充的数据项。

## 已具备的数据

- 拉伸：六种直径、每组两条原始曲线；6.02 mm 的 Y-2 屈服段保持不可靠标记，当前汇总按人工排除表处理。
- EBSD：六个状态的 raw/denoised CTF 配对，共 12 个 600×600 扫描，步长 0.5 μm；raw 为定量主来源，denoised 仅用于敏感性比较。
- 金相：六个状态的纵截面 100×、200×、500× 图像及源 PPTX。
- 材料证明：`data/material_certificate/gr4b23271_grade4_quality_certificate.png`。其中批次对应关系仍应在投稿前与试样台账复核。
- MTEX：77 个 MATLAB 脚本，覆盖晶粒/取向域、晶界、KAM/GROD/GOS、织构、c 轴分布和 Schmid 因子等分析。
- OIM 拼图：Python 脚本已支持 Windows Arial/Calibri 和 Linux Liberation Sans/Noto Sans/DejaVu Sans；可用 `OIM_FONT_DIR` 指定字体目录。
- Fig. 7 参考式织构图：六状态 PF/IPF 小图及组合大图位于 `results/mtex_fig7_texture_gallery/reference_style/`；状态独立色标版用于观察峰位和形态，原统一 0–7 MRD 版用于跨状态比较。

## 当前主要结论边界

- 抗拉强度随冷变形量整体升高，断后延性整体降低；屈服强度存在非单调变化，后续均匀变形区间和加工硬化曲线尚需复核。
- 15° HAGB 晶粒尺寸没有连续降低；现有结果支持晶粒沿 AD 拉长和晶内低角度取向域细分，不支持把强度变化简单归因于连续物理晶粒细化。
- KAM、GROD、GOS 和 LAGB 是位错相关取向梯度或变形亚结构的代理量，不等于总位错密度。
- Schmid 因子只表征指定载荷下的几何有利度，不能单独判定旋锻过程中的实际滑移系。
- 现有 KAM 在 2°重构取向域内计算，排除跨域邻点；各状态有限 KAM-GND 像素的覆盖比例不同，比较需考虑统计区域差异。
- 每个状态目前只有一个 EBSD 视场，不能把像素或晶粒数量作为独立实验重复。

## 仍需完成

- 核对质量证明与实际试样批次，完善成分、旋锻道次、速度、温升和润滑记录。
- 增加独立加工棒材和多位置 EBSD 重复，重点复核 26.04%状态。
- 如需定量强化分解，补充 XRD/TEM 或其他直接位错证据及不确定度传播。
- 统一正文全部参考文献并按目标期刊格式整理；当前已正式纳入 Xia 等 2026 年 TA16 冷轧研究作为方法与机制比较文献。
- `results/mtex_ebsd_comprehensive/README.md` 描述的是完整输出合同；当前仓库仍以分模块结果为主，不能把该 README 的清单误认为所有综合产物均已生成。

## Linux MTEX 运行

所有 Linux MTEX 批处理必须通过：

```bash
tools/run_mtex_guarded.sh --timeout 7200 "MATLAB expression"
```

完整规定见 [`docs/mtex-linux-workflow.md`](docs/mtex-linux-workflow.md)。不要直接后台运行 `matlab ... &`。

File: tools/mtex/compare_raw_denoised_ebsd.m
function [pairRow, pixelTable] = compare_raw_denoised_ebsd( ...
  rawEbsd, denoisedEbsd, sampleMeta)
%COMPARE_RAW_DENOISED_EBSD Audit pointwise changes on the native grid.

arguments
  rawEbsd EBSD
  denoisedEbsd EBSD
  sampleMeta
end

assert(istable(sampleMeta) && height(sampleMeta) == 1, ...
  "sampleMeta must be a one-row catalog table.");
assert(length(rawEbsd) == length(denoisedEbsd), ...
  "Raw and denoised scans must conserve pixel count.");
rawXY = [double(rawEbsd.x(:)), double(rawEbsd.y(:))];
denoisedXY = [double(denoisedEbsd.x(:)), double(denoisedEbsd.y(:))];
coordinateMismatch = any(rawXY ~= denoisedXY, 2);
coordinateMismatchCount = nnz(coordinateMismatch);
if coordinateMismatchCount > 0
  error("compare_raw_denoised_ebsd:CoordinateMismatch", ...
    "Raw and denoised coordinates differ at %d pixel(s).", ...
    coordinateMismatchCount);
end

rawPhase = double(rawEbsd.phaseId(:));
denoisedPhase = double(denoisedEbsd.phaseId(:));
rawIndexed = logical(rawEbsd.isIndexed(:));
denoisedIndexed = logical(denoisedEbsd.isIndexed(:));

rawHexPhaseId = find(strcmp(rawEbsd.mineralList, "Ti-Hex"), 1);
denoisedHexPhaseId = find(strcmp(denoisedEbsd.mineralList, "Ti-Hex"), 1);
assert(~isempty(rawHexPhaseId) && ~isempty(denoisedHexPhaseId), ...
  "Both scans must define the Ti-Hex phase.");
commonHex = rawIndexed & denoisedIndexed & ...
  rawPhase == rawHexPhaseId & denoisedPhase == denoisedHexPhaseId;
orientationCandidateDeg = nan(length(rawEbsd), 1);
rawOrientation = rawEbsd(commonHex).orientations;
denoisedOrientation = denoisedEbsd(commonHex).orientations;
orientationCandidateDeg(commonHex) = ...
  double(angle(rawOrientation, denoisedOrientation) / degree);

requiredProperties = ["mad","bc","bs","bands","error"];
rawFields = string(fieldnames(rawEbsd.prop));
denoisedFields = string(fieldnames(denoisedEbsd.prop));
assert(all(ismember(requiredProperties, rawFields)) && ...
  all(ismember(requiredProperties, denoisedFields)), ...
  "Raw and denoised scans must contain MAD, BC, BS, Bands, and Error.");

rawMad = double(rawEbsd.prop.mad(:));
denoisedMad = double(denoisedEbsd.prop.mad(:));
rawBc = double(rawEbsd.prop.bc(:));
denoisedBc = double(denoisedEbsd.prop.bc(:));
rawBs = double(rawEbsd.prop.bs(:));
denoisedBs = double(denoisedEbsd.prop.bs(:));
rawBands = double(rawEbsd.prop.bands(:));
denoisedBands = double(denoisedEbsd.prop.bands(:));
rawError = double(rawEbsd.prop.error(:));
denoisedError = double(denoisedEbsd.prop.error(:));
rawQuality = struct("mad", rawMad, "bc", rawBc, "bs", rawBs, ...
  "bands", rawBands, "error", rawError);
denoisedQuality = struct("mad", denoisedMad, "bc", denoisedBc, ...
  "bs", denoisedBs, "bands", denoisedBands, "error", denoisedError);
changes = compare_raw_denoised_ebsd_arrays(rawPhase, denoisedPhase, ...
  rawIndexed, denoisedIndexed, rawHexPhaseId, denoisedHexPhaseId, ...
  orientationCandidateDeg, rawQuality, denoisedQuality);

validAngles = changes.orientation_change_deg( ...
  isfinite(changes.orientation_change_deg));
if isempty(validAngles)
  orientationMean = NaN;
  orientationP95 = NaN;
else
  orientationMean = mean(validAngles);
  orientationP95 = prctile(validAngles, 95);
end

pairRow = table(string(sampleMeta.sample), sampleMeta.diameter_mm, ...
  sampleMeta.cold_reduction_percent, length(rawEbsd), ...
  coordinateMismatchCount, nnz(changes.phase_changed), ...
  nnz(changes.indexing_changed), nnz(changes.orientation_changed), ...
  orientationMean, orientationP95, nnz(changes.mad_changed), ...
  nnz(changes.bc_changed), nnz(changes.bs_changed), ...
  nnz(changes.bands_changed), nnz(changes.error_changed), ...
  'VariableNames', cellstr( ...
  comprehensive_ebsd_output_contract().summaryColumns. ...
  raw_denoised_pair_audit));

pixelTable = table(rawXY(:,1), rawXY(:,2), rawPhase, denoisedPhase, ...
  rawIndexed, denoisedIndexed, changes.phase_changed, ...
  changes.indexing_changed, ...
  changes.orientation_change_deg, changes.orientation_changed, ...
  rawMad, denoisedMad, changes.mad_difference, rawBc, denoisedBc, ...
  changes.bc_difference, rawBs, denoisedBs, changes.bs_difference, ...
  rawBands, denoisedBands, changes.bands_difference, rawError, ...
  denoisedError, changes.error_difference, 'VariableNames', cellstr([ ...
  "x_um","y_um","raw_phase_id","denoised_phase_id", ...
  "raw_indexed","denoised_indexed","phase_changed", ...
  "indexing_changed","orientation_change_deg","orientation_changed", ...
  "raw_mad","denoised_mad","mad_difference","raw_bc", ...
  "denoised_bc","bc_difference","raw_bs","denoised_bs", ...
  "bs_difference","raw_bands","denoised_bands","bands_difference", ...
  "raw_error","denoised_error","error_difference"]));
end

File: tools/mtex/compare_raw_denoised_ebsd_arrays.m
function changes = compare_raw_denoised_ebsd_arrays( ...
  rawPhase, denoisedPhase, rawIndexed, denoisedIndexed, ...
  rawHexPhaseId, denoisedHexPhaseId, orientationCandidateDeg, ...
  rawQuality, denoisedQuality)
%COMPARE_RAW_DENOISED_EBSD_ARRAYS Audit pointwise paired array changes.

rawPhase = double(rawPhase(:));
denoisedPhase = double(denoisedPhase(:));
rawIndexed = logical(rawIndexed(:));
denoisedIndexed = logical(denoisedIndexed(:));
orientationCandidateDeg = double(orientationCandidateDeg(:));
pointCount = numel(rawPhase);
assert(all([numel(denoisedPhase), numel(rawIndexed), ...
  numel(denoisedIndexed), numel(orientationCandidateDeg)] == pointCount), ...
  "All paired pointwise arrays must have equal length.");
assert(isscalar(rawHexPhaseId) && isscalar(denoisedHexPhaseId));

changes = struct();
changes.phase_changed = rawPhase ~= denoisedPhase;
changes.indexing_changed = rawIndexed ~= denoisedIndexed;
changes.common_ti_hex = rawIndexed & denoisedIndexed & ...
  rawPhase == rawHexPhaseId & denoisedPhase == denoisedHexPhaseId;
changes.orientation_change_deg = nan(pointCount, 1);
changes.orientation_change_deg(changes.common_ti_hex) = ...
  orientationCandidateDeg(changes.common_ti_hex);
changes.orientation_changed = isfinite(changes.orientation_change_deg) & ...
  changes.orientation_change_deg > 1e-10;

qualityNames = ["mad","bc","bs","bands","error"];
for qualityName = qualityNames
  fieldName = char(qualityName);
  assert(isfield(rawQuality, fieldName) && ...
    isfield(denoisedQuality, fieldName), ...
    "Both quality structs must contain %s.", qualityName);
  rawValues = double(rawQuality.(fieldName)(:));
  denoisedValues = double(denoisedQuality.(fieldName)(:));
  assert(numel(rawValues) == pointCount && ...
    numel(denoisedValues) == pointCount, ...
    "Quality field %s must match the point count.", qualityName);
  differenceName = char(qualityName + "_difference");
  changedName = char(qualityName + "_changed");
  changes.(differenceName) = denoisedValues - rawValues;
  same = rawValues == denoisedValues | ...
    (isnan(rawValues) & isnan(denoisedValues));
  changes.(changedName) = ~same;
end
end

File: tools/mtex/comprehensive_ebsd_output_contract.m
function contract = comprehensive_ebsd_output_contract
%COMPREHENSIVE_EBSD_OUTPUT_CONTRACT Return the registered output schema.

contract = struct();

contract.directories = [
  "00_audit"
  "01_standard_maps"
  "02_grain_morphology"
  "03_boundaries"
  "04_intragranular"
  "05_texture"
  "06_axial_propensity"
  "07_raw_denoised_comparison"
  "08_tensile_integration"
];

contract.artifacts = struct();
contract.artifacts.root = ["README.md"; "analysis_manifest.csv"];
contract.artifacts.dir_00_audit = [
  "scan_inventory.csv"
  "raw_denoised_pair_audit.csv"
  "raw_denoised_change_maps.png"
];
contract.artifacts.dir_01_standard_maps = "sample_variant_maps.png";
contract.artifacts.dir_02_grain_morphology = [
  "grain_morphology_by_grain.csv"
  "grain_morphology_summary.csv"
  "grain_morphology_trends.png"
];
contract.artifacts.dir_03_boundaries = [
  "boundary_segments.csv"
  "boundary_summary.csv"
  "boundary_angle_distributions.csv"
  "boundary_trends.png"
];
contract.artifacts.dir_04_intragranular = [
  "intragranular_by_pixel.csv"
  "intragranular_by_grain.csv"
  "intragranular_summary.csv"
  "intragranular_trends.png"
];
contract.artifacts.dir_05_texture = [
  "texture_summary.csv"
  "c_axis_orientation_distribution.csv"
  "pole_figures.png"
  "inverse_pole_figures.png"
  "odf_sections.png"
  "texture_trends.png"
];
contract.artifacts.dir_06_axial_propensity = [
  "axial_propensity_by_grain.csv"
  "axial_propensity_summary.csv"
  "axial_propensity_trends.png"
];
contract.artifacts.dir_07_raw_denoised_comparison = [
  "raw_denoised_metric_comparison.csv"
  "raw_denoised_metric_comparison.png"
];
contract.artifacts.dir_08_tensile_integration = [
  "ebsd_tensile_merged.csv"
  "ebsd_tensile_rank_correlations.csv"
  "ebsd_tensile_comparison.png"
];

common = ["sample", "diameter_mm", "cold_reduction_percent", "variant"];
contract.summaryColumns = struct();
contract.summaryColumns.scan_inventory = [common, ...
  "folder", "input_file", "sha256", "x_cells", "y_cells", ...
  "x_step_um", "y_step_um", "total_pixels", "indexed_pixels", ...
  "indexed_fraction", "ti_hex_pixels", "ti_cubic_pixels", ...
  "unindexed_pixels", "has_bands", "has_error", "has_mad", ...
  "has_bc", "has_bs"];
contract.summaryColumns.raw_denoised_pair_audit = [ ...
  "sample", "diameter_mm", "cold_reduction_percent", "total_pixels", ...
  "coordinate_mismatch_count", "phase_changed_pixels", ...
  "indexing_changed_pixels", "orientation_changed_pixels", ...
  "orientation_change_mean_deg", "orientation_change_p95_deg", ...
  "mad_changed_pixels", "bc_changed_pixels", "bs_changed_pixels", ...
  "bands_changed_pixels", "error_changed_pixels"];
contract.summaryColumns.grain_morphology_summary = [common, ...
  "grain_detection_deg", "min_grain_pixels", "grain_count", ...
  "total_area_um2", "ecd_number_median_um", ...
  "ecd_area_weighted_median_um", "aspect_ratio_number_median", ...
  "aspect_ratio_area_weighted_median", ...
  "max_feret_number_median_um", "min_feret_number_median_um", ...
  "shape_factor_number_median", ...
  "long_axis_ad_angle_area_weighted_median_deg", ...
  "boundary_touching_grain_fraction"];
contract.summaryColumns.boundary_summary = [common, ...
  "grain_detection_deg", "classification_deg", ...
  "total_boundary_length_um", "boundary_line_density_per_um", ...
  "lagb_2_5_length_um", "lagb_5_15_length_um", ...
  "hagb_ge15_length_um", "lagb_2_15_length_fraction", ...
  "hagb_ge15_length_fraction", "lagb_2_15_count_fraction", ...
  "hagb_ge15_count_fraction", "twin_candidate_length_fraction"];
contract.summaryColumns.intragranular_summary = [common, ...
  "grain_detection_deg", "min_grain_pixels", "kam_order", ...
  "kam_threshold_deg", "valid_pixel_count", "kam_mean_deg", ...
  "kam_median_deg", "kam_p90_deg", "grod_mean_deg", ...
  "grod_median_deg", "grod_p90_deg", "gos_number_mean_deg", ...
  "gos_area_weighted_mean_deg"];
contract.summaryColumns.texture_summary = [common, "weighting", ...
  "texture_kernel_halfwidth_deg", "texture_grid_resolution_deg", ...
  "max_mrd", "texture_index", "m_index", "entropy", ...
  "c_axis_ad_mean_deg", "c_axis_ad_median_deg", ...
  "c_axis_ad_p10_deg", "c_axis_ad_p90_deg", ...
  "c_axis_within_15deg_fraction", "c_axis_within_30deg_fraction", ...
  "c_axis_azimuth_resultant"];
contract.summaryColumns.axial_propensity_summary = [common, "family", ...
  "assumption", "grain_count", "area_weighted_mean_max_schmid", ...
  "area_weighted_median_max_schmid", ...
  "area_fraction_schmid_ge_0_4", ...
  "taylor_factor_area_weighted_mean"];
contract.summaryColumns.raw_denoised_metric_comparison = [ ...
  "sample", "diameter_mm", "cold_reduction_percent", "module", ...
  "metric", "raw_value", "denoised_value", "absolute_difference", ...
  "relative_difference_percent", "trend_direction_agrees", ...
  "interpretation_change_flag"];
contract.summaryColumns.ebsd_tensile_merged = [ ...
  "sample", "diameter_mm", "cold_reduction_percent", "ebsd_metric", ...
  "ebsd_value", "tensile_metric", "tensile_mean", "tensile_sd", ...
  "tensile_n", "reliability_rule"];
contract.summaryColumns.ebsd_tensile_rank_correlations = [ ...
  "ebsd_metric", "tensile_metric", "n_states", "spearman_rho", ...
  "leave_one_out_rho_min", "leave_one_out_rho_max", "interpretation"];

contract.parameters = struct();
contract.parameters.coordinate_x = "AD";
contract.parameters.coordinate_y = "TD_RD";
contract.parameters.coordinate_z = "ND";
contract.parameters.grid_x_cells = 600;
contract.parameters.grid_y_cells = 600;
contract.parameters.x_step_um = 0.5;
contract.parameters.y_step_um = 0.5;
contract.parameters.primary_grain_detection_deg = 2;
contract.parameters.boundary_classification_deg = 15;
contract.parameters.min_grain_pixels = 5;
contract.parameters.detection_sensitivity_deg = [0.5 1 2 5];
contract.parameters.kam_orders = [1 2];
contract.parameters.kam_thresholds_deg = [2 5];
contract.parameters.texture_kernel_halfwidth_deg = 5;
contract.parameters.texture_grid_resolution_deg = 5;
contract.parameters.min_boundary_axis_deg = 5;
contract.parameters.twin_candidate_tolerance_deg = 5;
contract.parameters.primary_variant = "raw";
contract.parameters.comparison_variant = "denoised";
end

File: tools/mtex/generate_grain_size_distribution_matrix.m
function stateSummary = generate_grain_size_distribution_matrix( ...
    scanRoot, outputDir)
%GENERATE_GRAIN_SIZE_DISTRIBUTION_MATRIX HAGB-grain ECD distributions.
% Reconstructs raw Ti-Hex grains at 15 degrees without smoothing, retains
% grains with at least five pixels, and exports number- and area-weighted
% vertical histograms with descriptive lognormal fits.

arguments
  scanRoot (1,1) string
  outputDir (1,1) string
end

assert(isfolder(scanRoot), "EBSD scan folder not found: %s", scanRoot);
assert(~isempty(which("EBSD")), "MTEX must be loaded before this function.");
if ~isfolder(outputDir)
  mkdir(outputDir);
end

hagbThresholdDeg = 15;
minGrainPixels = 5;
binWidthUm = 2;
sampleCount = 6;

catalog = comprehensive_ebsd_catalog(scanRoot);
catalog = catalog(catalog.variant == "raw", :);
[~, order] = sort(catalog.cold_reduction_percent);
catalog = catalog(order, :);
assert(height(catalog) == sampleCount, "Expected six raw EBSD states.");

ecdByState = cell(sampleCount, 1);
areaByState = cell(sampleCount, 1);
grainTables = cell(sampleCount, 1);
for sampleIndex = 1:sampleCount
  fprintf("GRAIN_SIZE sample=%s reduction=%.2f%%\n", ...
    catalog.sample(sampleIndex), catalog.cold_reduction_percent(sampleIndex));
  [ebsdFull, ~] = load_comprehensive_ebsd_scan(catalog(sampleIndex, :));
  grains = calcGrains(ebsdFull, "unitCell", ...
    "threshold", hagbThresholdDeg * degree);
  tiGrains = grains("Ti-Hex");
  keep = tiGrains.numPixel >= minGrainPixels;
  measured = tiGrains(keep);
  assert(~isempty(measured), "No Ti-Hex HAGB grains pass minPixel.");

  areaUm2 = abs(double(area(measured)));
  areaUm2 = areaUm2(:);
  ecdUm = 2 * sqrt(areaUm2 / pi);
  valid = isfinite(areaUm2) & areaUm2 > 0 & ...
    isfinite(ecdUm) & ecdUm > 0;
  areaUm2 = areaUm2(valid);
  ecdUm = ecdUm(valid);
  measured = measured(valid);
  assert(~isempty(ecdUm));

  ecdByState{sampleIndex} = ecdUm;
  areaByState{sampleIndex} = areaUm2;
  grainTables{sampleIndex} = table( ...
    repmat(catalog.sample(sampleIndex), numel(ecdUm), 1), ...
    repmat(catalog.diameter_mm(sampleIndex), numel(ecdUm), 1), ...
    repmat(catalog.cold_reduction_percent(sampleIndex), numel(ecdUm), 1), ...
    repmat(catalog.variant(sampleIndex), numel(ecdUm), 1), ...
    double(measured.id(:)), double(measured.numPixel(:)), ...
    logical(isBoundary(measured)), areaUm2, ecdUm, ...
    'VariableNames', ["sample", "diameter_mm", ...
    "cold_reduction_percent", "variant", "grain_id", "num_pixels", ...
    "boundary_touching", "area_um2", "ecd_um"]);
  clear ebsdFull grains tiGrains measured
end

allEcd = vertcat(ecdByState{:});
maxEdgeUm = max(20, binWidthUm * ceil(max(allEcd) / binWidthUm));
edgesUm = 0:binWidthUm:maxEdgeUm;
if edgesUm(end) < max(allEcd)
  edgesUm(end + 1) = edgesUm(end) + binWidthUm;
end
centersUm = edgesUm(1:end-1) + binWidthUm / 2;
binCount = numel(centersUm);

numberFrequency = zeros(sampleCount, binCount);
areaFrequency = zeros(sampleCount, binCount);
numberFit = zeros(sampleCount, binCount);
areaFit = zeros(sampleCount, binCount);
summaryRows = cell(sampleCount, 19);
histogramRows = cell(sampleCount * binCount, 12);
histogramRowIndex = 0;
for sampleIndex = 1:sampleCount
  ecdUm = ecdByState{sampleIndex};
  areaUm2 = areaByState{sampleIndex};
  binIndex = discretize(ecdUm, edgesUm);
  assert(all(isfinite(binIndex)), "Common ECD bins do not span all grains.");
  numberFrequency(sampleIndex, :) = 100 * accumarray(binIndex, 1, ...
    [binCount 1], @sum, 0).' / numel(ecdUm);
  areaFrequency(sampleIndex, :) = 100 * accumarray(binIndex, areaUm2, ...
    [binCount 1], @sum, 0).' / sum(areaUm2);

  [numberMu, numberSigma] = weighted_log_parameters( ...
    ecdUm, ones(size(ecdUm)));
  [areaMu, areaSigma] = weighted_log_parameters(ecdUm, areaUm2);
  numberFit(sampleIndex, :) = 100 * binWidthUm * ...
    lognormal_pdf(centersUm, numberMu, numberSigma);
  areaFit(sampleIndex, :) = 100 * binWidthUm * ...
    lognormal_pdf(centersUm, areaMu, areaSigma);

  numberMean = mean(ecdUm);
  numberMedian = median(ecdUm);
  areaMean = sum(ecdUm .* areaUm2) / sum(areaUm2);
  areaMedian = weighted_quantile(ecdUm, areaUm2, 0.5);
  numberP90 = prctile(ecdUm, 90);
  areaP90 = weighted_quantile(ecdUm, areaUm2, 0.9);
  boundaryTouching = grainTables{sampleIndex}.boundary_touching;
  summaryRows(sampleIndex, :) = { ...
    catalog.sample(sampleIndex), catalog.diameter_mm(sampleIndex), ...
    catalog.cold_reduction_percent(sampleIndex), ...
    catalog.variant(sampleIndex), hagbThresholdDeg, minGrainPixels, ...
    numel(ecdUm), sum(areaUm2), mean(boundaryTouching), ...
    numberMean, numberMedian, numberP90, areaMean, areaMedian, areaP90, ...
    numberMu, numberSigma, areaMu, areaSigma};

  for binIndexValue = 1:binCount
    histogramRowIndex = histogramRowIndex + 1;
    histogramRows(histogramRowIndex, :) = { ...
      catalog.sample(sampleIndex), catalog.diameter_mm(sampleIndex), ...
      catalog.cold_reduction_percent(sampleIndex), ...
      edgesUm(binIndexValue), edgesUm(binIndexValue + 1), ...
      centersUm(binIndexValue), numberFrequency(sampleIndex, binIndexValue), ...
      areaFrequency(sampleIndex, binIndexValue), ...
      numberFit(sampleIndex, binIndexValue), ...
      areaFit(sampleIndex, binIndexValue), hagbThresholdDeg, ...
      minGrainPixels};
  end
end

stateSummary = cell2table(summaryRows, 'VariableNames', [ ...
  "sample", "diameter_mm", "cold_reduction_percent", "variant", ...
  "hagb_threshold_deg", "min_grain_pixels", "grain_count", ...
  "total_retained_area_um2", "boundary_touching_grain_fraction", ...
  "ecd_number_mean_um", "ecd_number_median_um", "ecd_number_p90_um", ...
  "ecd_area_weighted_mean_um", "ecd_area_weighted_median_um", ...
  "ecd_area_weighted_p90_um", "number_lognormal_mu", ...
  "number_lognormal_sigma", "area_lognormal_mu", ...
  "area_lognormal_sigma"]);
numericNames = setdiff(string(stateSummary.Properties.VariableNames), ...
  ["sample", "variant"]);
for name = numericNames
  if iscell(stateSummary.(name))
    stateSummary.(name) = cell2mat(stateSummary.(name));
  end
end

histogramTable = cell2table(histogramRows, 'VariableNames', [ ...
  "sample", "diameter_mm", "cold_reduction_percent", ...
  "bin_lower_um", "bin_upper_um", "bin_center_um", ...
  "number_frequency_percent", "area_weighted_frequency_percent", ...
  "number_lognormal_fit_percent_per_bin", ...
  "area_lognormal_fit_percent_per_bin", "hagb_threshold_deg", ...
  "min_grain_pixels"]);
for name = setdiff(string(histogramTable.Properties.VariableNames), "sample")
  if iscell(histogramTable.(name))
    histogramTable.(name) = cell2mat(histogramTable.(name));
  end
end

byGrain = vertcat(grainTables{:});
writetable(byGrain, fullfile(outputDir, ...
  "hagb_grain_size_by_grain.csv"));
writetable(stateSummary, fullfile(outputDir, ...
  "hagb_grain_size_summary.csv"));
writetable(histogramTable, fullfile(outputDir, ...
  "hagb_grain_size_histograms.csv"));

colorOrder = [ ...
  0.40 0.40 0.40
  0.00 0.45 0.70
  0.34 0.71 0.91
  0.00 0.62 0.45
  0.90 0.62 0.00
  0.84 0.37 0.00];
render_distribution(numberFrequency, numberFit, centersUm, binWidthUm, ...
  stateSummary, catalog, colorOrder, "Number frequency (%)", ...
  "ecd_number_mean_um", "Number-weighted HAGB grain ECD", ...
  fullfile(outputDir, "grain_size_distribution_number_weighted.png"), ...
  fullfile(outputDir, "grain_size_distribution_number_weighted.tif"), ...
  fullfile(outputDir, "grain_size_distribution_number_weighted.pdf"));
render_distribution(areaFrequency, areaFit, centersUm, binWidthUm, ...
  stateSummary, catalog, colorOrder, "Area-weighted frequency (%)", ...
  "ecd_area_weighted_mean_um", "Area-weighted HAGB grain ECD", ...
  fullfile(outputDir, "grain_size_distribution_area_weighted.png"), ...
  fullfile(outputDir, "grain_size_distribution_area_weighted.tif"), ...
  fullfile(outputDir, "grain_size_distribution_area_weighted.pdf"));
end

function render_distribution(frequency, fitted, centersUm, binWidthUm, ...
    summary, catalog, colorOrder, yLabelText, meanVariable, figureTitle, ...
    pngPath, tifPath, pdfPath)
figureHandle = figure("Visible", "off", "Color", "white", ...
  "Units", "inches", "Position", [0.25 0.25 4.7 10.4]);
cleanupFigure = onCleanup(@() close(figureHandle));
layout = tiledlayout(figureHandle, 6, 1, "Padding", "compact", ...
  "TileSpacing", "compact");
yMaximum = max(frequency, [], "all");
yMaximum = max(5, 5 * ceil(1.18 * yMaximum / 5));
xMaximum = centersUm(end) + binWidthUm / 2;
panelLetters = 'a':'f';
for sampleIndex = 1:6
  axesHandle = nexttile(layout);
  bars = bar(axesHandle, centersUm, frequency(sampleIndex, :), 0.84, ...
    "FaceColor", colorOrder(sampleIndex, :), "FaceAlpha", 0.72, ...
    "EdgeColor", [0.18 0.18 0.18], "LineWidth", 0.35);
  hold(axesHandle, "on");
  fitLine = plot(axesHandle, centersUm, fitted(sampleIndex, :), ...
    "Color", [0.15 0.15 0.15], "LineWidth", 1.25);
  xlim(axesHandle, [0 xMaximum]);
  ylim(axesHandle, [0 yMaximum]);
  set(axesHandle, "FontName", "Arial", "FontSize", 7, ...
    "TickDir", "out", "Box", "on", "LineWidth", 0.6, ...
    "Layer", "top");
  ylabel(axesHandle, yLabelText, "FontName", "Arial", "FontSize", 7);
  if sampleIndex < 6
    set(axesHandle, "XTickLabel", []);
  else
    xlabel(axesHandle, "Equivalent circle diameter (um)", ...
      "FontName", "Arial", "FontSize", 8);
  end
  text(axesHandle, 0.015, 0.94, sprintf("(%c) %.2f%% | %.2f mm", ...
    panelLetters(sampleIndex), catalog.cold_reduction_percent(sampleIndex), ...
    catalog.diameter_mm(sampleIndex)), "Units", "normalized", ...
    "HorizontalAlignment", "left", "VerticalAlignment", "top", ...
    "FontName", "Arial", "FontSize", 7.5, "FontWeight", "bold");
  text(axesHandle, 0.985, 0.91, sprintf("Mean ECD = %.2f um", ...
    summary.(meanVariable)(sampleIndex)), "Units", "normalized", ...
    "HorizontalAlignment", "right", "VerticalAlignment", "top", ...
    "FontName", "Arial", "FontSize", 7.5, ...
    "Color", colorOrder(sampleIndex, :), "FontWeight", "bold");
  if sampleIndex == 1
    legend(axesHandle, [bars fitLine], ...
      ["Histogram", "Descriptive lognormal fit"], ...
      "Location", "southeast", "FontName", "Arial", ...
      "FontSize", 6.5, "Box", "off");
  end
end
title(layout, figureTitle + ...
  " | raw EBSD; 15 deg HAGB; minPixel = 5", ...
  "FontName", "Arial", "FontSize", 9, "FontWeight", "bold");
exportgraphics(figureHandle, pngPath, "Resolution", 600, ...
  "BackgroundColor", "white");
exportgraphics(figureHandle, tifPath, "Resolution", 600, ...
  "BackgroundColor", "white");
exportgraphics(figureHandle, pdfPath, "ContentType", "vector", ...
  "BackgroundColor", "white");
clear cleanupFigure
end

function [mu, sigma] = weighted_log_parameters(values, weights)
values = double(values(:));
weights = double(weights(:));
valid = isfinite(values) & values > 0 & isfinite(weights) & weights > 0;
values = values(valid);
weights = weights(valid);
weights = weights / sum(weights);
logValues = log(values);
mu = sum(weights .* logValues);
sigma = sqrt(sum(weights .* (logValues - mu).^2));
sigma = max(sigma, sqrt(eps));
end

function density = lognormal_pdf(values, mu, sigma)
values = double(values);
density = exp(-0.5 * ((log(values) - mu) / sigma).^2) ./ ...
  (values * sigma * sqrt(2 * pi));
end

function q = weighted_quantile(values, weights, probability)
values = double(values(:));
weights = double(weights(:));
valid = isfinite(values) & isfinite(weights) & weights > 0;
values = values(valid);
weights = weights(valid);
[values, order] = sort(values);
weights = weights(order);
index = find(cumsum(weights) >= probability * sum(weights), 1);
q = values(index);
end

File: tools/mtex/test_comprehensive_ebsd_contract.m
function test_comprehensive_ebsd_contract
%TEST_COMPREHENSIVE_EBSD_CONTRACT Lock the comprehensive EBSD output schema.

contract = comprehensive_ebsd_output_contract();

assert(isscalar(contract));
assert(isequal(string(fieldnames(contract)), [ ...
  "directories"; "artifacts"; "summaryColumns"; "parameters"]));

expectedDirectories = [
  "00_audit"
  "01_standard_maps"
  "02_grain_morphology"
  "03_boundaries"
  "04_intragranular"
  "05_texture"
  "06_axial_propensity"
  "07_raw_denoised_comparison"
  "08_tensile_integration"
];
assert(isequal(contract.directories, expectedDirectories));

expectedArtifactFields = [
  "root"
  "dir_00_audit"
  "dir_01_standard_maps"
  "dir_02_grain_morphology"
  "dir_03_boundaries"
  "dir_04_intragranular"
  "dir_05_texture"
  "dir_06_axial_propensity"
  "dir_07_raw_denoised_comparison"
  "dir_08_tensile_integration"
];
assert(isequal(string(fieldnames(contract.artifacts)), ...
  expectedArtifactFields));
assert(isequal(contract.artifacts.root, ["README.md"; ...
  "analysis_manifest.csv"]));
assert(isequal(contract.artifacts.dir_00_audit, [ ...
  "scan_inventory.csv"; "raw_denoised_pair_audit.csv"; ...
  "raw_denoised_change_maps.png"]));
assert(isequal(contract.artifacts.dir_01_standard_maps, ...
  "sample_variant_maps.png"));
assert(isequal(contract.artifacts.dir_02_grain_morphology, [ ...
  "grain_morphology_by_grain.csv"; "grain_morphology_summary.csv"; ...
  "grain_morphology_trends.png"]));
assert(isequal(contract.artifacts.dir_03_boundaries, [ ...
  "boundary_segments.csv"; "boundary_summary.csv"; ...
  "boundary_angle_distributions.csv"; "boundary_trends.png"]));
assert(isequal(contract.artifacts.dir_04_intragranular, [ ...
  "intragranular_by_pixel.csv"; "intragranular_by_grain.csv"; ...
  "intragranular_summary.csv"; "intragranular_trends.png"]));
assert(isequal(contract.artifacts.dir_05_texture, [ ...
  "texture_summary.csv"; "c_axis_orientation_distribution.csv"; ...
  "pole_figures.png"; "inverse_pole_figures.png"; "odf_sections.png"; ...
  "texture_trends.png"; "texture_numerical_diagnostics.csv"; ...
  "raw_denoised_odf_distance.csv"; "task4_analysis_parameters.csv"; ...
  "texture_plot_color_limits.csv"; ...
  "c_axis_ad_distribution_function.csv"; ...
  "c_axis_spherical_distribution_function.csv"; ...
  "c_axis_distribution_parameters.csv"; ...
  "c_axis_ad_distribution_raw.png"; ...
  "c_axis_ad_distribution_denoised.png"; ...
  "c_axis_spherical_distribution_raw.png"; ...
  "c_axis_spherical_distribution_denoised.png"]));
assert(isequal(contract.artifacts.dir_06_axial_propensity, [ ...
  "axial_propensity_by_grain.csv"; "axial_propensity_summary.csv"; ...
  "axial_propensity_trends.png"]));
assert(isequal(contract.artifacts.dir_07_raw_denoised_comparison, [ ...
  "raw_denoised_metric_comparison.csv"; ...
  "raw_denoised_rank_agreement.csv"; ...
  "raw_denoised_metric_comparison.png"]));
assert(isequal(contract.artifacts.dir_08_tensile_integration, [ ...
  "ebsd_tensile_merged.csv"; "ebsd_tensile_rank_correlations.csv"; ...
  "tensile_condition_aggregates.csv"; ...
  "ebsd_tensile_comparison.png"]));

expectedParameterFields = [
  "coordinate_x"
  "coordinate_y"
  "coordinate_z"
  "grid_x_cells"
  "grid_y_cells"
  "x_step_um"
  "y_step_um"
  "orientation_change_tolerance_deg"
  "primary_grain_detection_deg"
  "boundary_classification_deg"
  "min_grain_pixels"
  "detection_sensitivity_deg"
  "kam_orders"
  "kam_thresholds_deg"
  "texture_kernel_halfwidth_deg"
  "texture_grid_resolution_deg"
  "texture_kernel_family"
  "min_boundary_axis_deg"
  "grod_axis_aggregation"
  "c_axis_component_zero_tolerance"
  "c_axis_hemisphere_convention"
  "texture_entropy_metric"
  "clipped_grid_entropy_definition"
  "raw_denoised_odf_distance_metric"
  "c_axis_ad_bin_widths_deg"
  "c_axis_ad_primary_bin_width_deg"
  "c_axis_spherical_halfwidths_deg"
  "c_axis_spherical_primary_halfwidth_deg"
  "c_axis_spherical_n_mu"
  "c_axis_spherical_n_phi"
  "c_axis_spherical_audit_n_mu"
  "c_axis_spherical_audit_n_phi"
  "c_axis_spherical_peak_tolerance_deg"
  "c_axis_spherical_peak_tie_exclusion_deg"
  "c_axis_distribution_primary_weighting"
  "c_axis_distribution_primary_support"
  "c_axis_distribution_common_supports"
  "c_axis_distribution_color_percentile"
  "twin_candidate_tolerance_deg"
  "primary_variant"
  "comparison_variant"
];
assert(isequal(string(fieldnames(contract.parameters)), ...
  expectedParameterFields));
expectedParameterValues = { ...
  "AD", "TD_RD", "ND", 600, 600, 0.5, 0.5, 1e-4, 2, 15, 5, ...
  [0.5 1 2 5], [1 2], [2 5], 5, 5, ...
  "SO3DeLaValleePoussinKernel", 5, ...
  "antipodal_second_moment_tensor", 1e-12, ...
  "AD_positive_then_TD_RD_positive_then_ND_positive", ...
  "clipped_grid_entropy", ...
  "clip_negative_ODF_to_zero_mean_normalize_then_negative_mean_f_ln_f", ...
  "L2_norm_of_raw_minus_denoised_unit_mean_harmonic_ODFs", ...
  [1 2 5], 2, [5 7.5 10], 5, 36, 144, 72, 288, 3, 10, ...
  "pixel_weighted", "raw_full", ...
  ["raw_common","denoised_raw_common"], 99.9, ...
  5, "raw", "denoised"};
for parameterIndex = 1:numel(expectedParameterFields)
  name = expectedParameterFields(parameterIndex);
  assert(isequal(contract.parameters.(name), ...
    expectedParameterValues{parameterIndex}));
end

common = ["sample", "diameter_mm", "cold_reduction_percent", "variant"];
expectedSummaryColumns = struct();
expectedSummaryColumns.scan_inventory = [common, ...
  "folder", "input_file", "sha256", "x_cells", "y_cells", ...
  "x_step_um", "y_step_um", "total_pixels", "indexed_pixels", ...
  "indexed_fraction", "ti_hex_pixels", "ti_cubic_pixels", ...
  "unindexed_pixels", "has_bands", "has_error", "has_mad", ...
  "has_bc", "has_bs"];
expectedSummaryColumns.raw_denoised_pair_audit = [ ...
  "sample", "diameter_mm", "cold_reduction_percent", "total_pixels", ...
  "coordinate_mismatch_count", "phase_changed_pixels", ...
  "indexing_changed_pixels", "orientation_changed_pixels", ...
  "orientation_change_mean_deg", "orientation_change_p95_deg", ...
  "mad_changed_pixels", "bc_changed_pixels", "bs_changed_pixels", ...
  "bands_changed_pixels", "error_changed_pixels"];
expectedSummaryColumns.grain_morphology_summary = [common, ...
  "grain_detection_deg", "min_grain_pixels", "grain_count", ...
  "total_area_um2", "ecd_number_median_um", ...
  "ecd_area_weighted_median_um", "aspect_ratio_number_median", ...
  "aspect_ratio_area_weighted_median", ...
  "max_feret_number_median_um", "min_feret_number_median_um", ...
  "shape_factor_number_median", ...
  "long_axis_ad_angle_area_weighted_median_deg", ...
  "boundary_touching_grain_fraction"];
expectedSummaryColumns.boundary_summary = [common, ...
  "grain_detection_deg", "classification_deg", ...
  "total_boundary_length_um", "boundary_line_density_per_um", ...
  "lagb_2_5_length_um", "lagb_5_15_length_um", ...
  "hagb_ge15_length_um", "lagb_2_15_length_fraction", ...
  "hagb_ge15_length_fraction", "lagb_2_15_count_fraction", ...
  "hagb_ge15_count_fraction", "twin_candidate_length_fraction"];
expectedSummaryColumns.intragranular_summary = [common, ...
  "grain_detection_deg", "min_grain_pixels", "kam_order", ...
  "kam_threshold_deg", "valid_pixel_count", "kam_mean_deg", ...
  "kam_median_deg", "kam_p90_deg", "grod_mean_deg", ...
  "grod_median_deg", "grod_p90_deg", "gos_number_mean_deg", ...
  "gos_area_weighted_mean_deg"];
expectedSummaryColumns.texture_summary = [common, "weighting", ...
  "texture_kernel_halfwidth_deg", "texture_grid_resolution_deg", ...
  "max_mrd", "texture_index", "m_index", "clipped_grid_entropy", ...
  "c_axis_ad_mean_deg", "c_axis_ad_median_deg", ...
  "c_axis_ad_p10_deg", "c_axis_ad_p90_deg", ...
  "c_axis_within_15deg_fraction", "c_axis_within_30deg_fraction", ...
  "c_axis_azimuth_resultant"];
expectedSummaryColumns.c_axis_orientation_distribution = [common, ...
  "weighting", "source_id", ...
  "source_weight", "normalized_weight", "c_axis_x_ad", ...
  "c_axis_y_td_rd", "c_axis_z_nd", "c_axis_ad_acute_deg", ...
  "c_axis_azimuth_about_ad_deg"];
expectedSummaryColumns.texture_numerical_diagnostics = [common, ...
  "weighting", "texture_kernel_halfwidth_deg", ...
  "texture_grid_resolution_deg", "harmonic_bandwidth", ...
  "total_ti_hex_grain_count", "retained_ti_hex_grain_count", ...
  "excluded_small_grain_count", ...
  "excluded_small_grain_area_fraction", "grid_point_count", ...
  "density_normalization_factor", "minimum_raw_odf", ...
  "negative_grid_fraction", "clipped_negative_l1_fraction", ...
  "clipped_normalization_mean"];
expectedSummaryColumns.raw_denoised_odf_distance = [ ...
  "sample", "diameter_mm", "cold_reduction_percent", "weighting", ...
  "kernel_halfwidth_deg", "harmonic_bandwidth", ...
  "odf_harmonic_l2_distance"];
expectedSummaryColumns.task4_analysis_parameters = [common, ...
  "grain_detection_deg", "min_grain_pixels", "kam_orders", ...
  "kam_thresholds_deg", "grod_axis_cutoff_deg", ...
  "grod_axis_aggregation", ...
  "texture_kernel_family", "texture_kernel_halfwidth_deg", ...
  "harmonic_bandwidth", "texture_evaluation_grid_resolution_deg", ...
  "coordinate_x", "coordinate_y", "coordinate_z", ...
  "primary_variant", "comparison_variant", ...
  "c_axis_hemisphere_convention", ...
  "c_axis_component_zero_tolerance", ...
  "clipped_grid_entropy_definition", ...
  "odf_harmonic_l2_distance_definition"];
expectedSummaryColumns.texture_plot_color_limits = [ ...
  "plot_kind", "weighting", "scan_count", "grid_resolution_deg", ...
  "color_limit_min_mrd", "color_limit_max_mrd"];
expectedSummaryColumns.c_axis_ad_distribution_function = [common, ...
  "support", "weighting", "bin_width_deg", "bin_lower_deg", ...
  "bin_upper_deg", "bin_center_deg", "valid_source_count", ...
  "valid_source_weight", "observed_probability", "pdf_per_degree", ...
  "random_probability", "mrd"];
expectedSummaryColumns.c_axis_spherical_distribution_function = [common, ...
  "support", "weighting", "kernel_halfwidth_deg", "n_mu", "n_phi", ...
  "grid_index", "theta_ad_deg", "phi_about_ad_deg", "cell_weight", ...
  "mrd"];
expectedSummaryColumns.c_axis_distribution_parameters = [ ...
  "scope", "sample", "variant", "support", "weighting", ...
  "parameter", "value", "unit", "role", "definition"];
expectedSummaryColumns.axial_propensity_summary = [common, "family", ...
  "assumption", "grain_count", "area_weighted_mean_max_schmid", ...
  "area_weighted_median_max_schmid", ...
  "area_fraction_schmid_ge_0_4", ...
  "taylor_factor_area_weighted_mean"];
expectedSummaryColumns.raw_denoised_metric_comparison = [ ...
  "sample", "diameter_mm", "cold_reduction_percent", "module", ...
  "metric", "raw_value", "denoised_value", "absolute_difference", ...
  "relative_difference_percent", "trend_direction_defined", ...
  "trend_direction_agrees", ...
  "interpretation_change_flag"];
expectedSummaryColumns.raw_denoised_rank_agreement = [ ...
  "module", "metric", "n_states", "spearman_rank_agreement", ...
  "adjacent_direction_agreement_fraction", ...
  "interpretation_change_flag"];
expectedSummaryColumns.tensile_condition_aggregates = [ ...
  "sample", "diameter_mm", "cold_reduction_percent", ...
  "tensile_metric", "tensile_mean", "tensile_sd", ...
  "tensile_n_valid"];
expectedSummaryColumns.ebsd_tensile_merged = [ ...
  "sample", "diameter_mm", "cold_reduction_percent", "ebsd_metric", ...
  "ebsd_value", "tensile_sample", "tensile_repeat", ...
  "tensile_metric", "tensile_value", "yield_status", ...
  "included_in_aggregate", "tensile_mean", "tensile_sd", ...
  "tensile_n_valid", "reliability_rule"];
expectedSummaryColumns.ebsd_tensile_rank_correlations = [ ...
  "ebsd_metric", "tensile_metric", "n_states", "spearman_rho", ...
  "leave_one_out_rho_min", "leave_one_out_rho_max", ...
  "tensile_n_valid_min", "tensile_n_valid_max", "interpretation"];

assert(isequal(string(fieldnames(contract.summaryColumns)), ...
  string(fieldnames(expectedSummaryColumns))));
summaryNames = string(fieldnames(expectedSummaryColumns));
for summaryIndex = 1:numel(summaryNames)
  name = summaryNames(summaryIndex);
  assert(isequal(contract.summaryColumns.(name), ...
    expectedSummaryColumns.(name)));
end

foundationFunctions = [ ...
  "comprehensive_ebsd_catalog.m"
  "load_comprehensive_ebsd_scan.m"
  "reconstruct_comprehensive_grains.m"
  "validate_filter_boundary_endpoint_ids.m"
  "sha256_file.m"
  "compare_raw_denoised_ebsd_arrays.m"
  "compare_raw_denoised_ebsd.m"
  "comprehensive_ebsd_change_map_limits.m"
  "generate_comprehensive_ebsd_audit.m"
];
toolDir = fileparts(mfilename("fullpath"));
for fileName = foundationFunctions'
  functionPath = fullfile(toolDir, fileName);
  assert(isfile(functionPath), "Missing foundation function: %s", fileName);
end

reconstructionText = fileread(fullfile(toolDir, ...
  "reconstruct_comprehensive_grains.m"));
assert(contains(reconstructionText, "calcGrains(ebsdFull, 'unitCell'"));
assert(~contains(reconstructionText, "smooth("));
assert(~contains(reconstructionText, "gridify("));
assert(~contains(reconstructionText, "calcGrains(ebsdFull('indexed')"));
assert(~contains(reconstructionText, "calcGrains(ebsd('indexed')"));

auditGeneratorText = fileread(fullfile(toolDir, ...
  "generate_comprehensive_ebsd_audit.m"));
assert(contains(auditGeneratorText, ...
  "Raw/denoised EBSD pointwise audit (raw is primary)"));
assert(contains(auditGeneratorText, "denoised - raw"));
assert(contains(auditGeneratorText, '"AD (um)"'));
assert(contains(auditGeneratorText, '"TD/RD (um)"'));

fprintf("test_comprehensive_ebsd_contract passed\n");
end
